Repository: grantiq-spark/nips-thickness-prediction

# Feature interaction engineering for NIPS membrane thickness prediction

Public reproducibility repository for the revised manuscript:

**"Feature interaction engineering with explainable AI for viscosity-speed coupling in NIPS membrane thickness prediction from pilot manufacturing data"**
(DWT-D-26-00307)

This repository contains the anonymized public dataset, the analysis scripts,
the data dictionary, the leakage and validation protocol, and the locked
exact-TreeSHAP and GBR-500 performance summary outputs that support the
results reported in the manuscript.

## Repository structure

```
.
|-- data/
|   `-- public/
|       `-- Public_760_Anonymized.csv     (760 records; anonymized public dataset)
|-- docs/
|   |-- data_dictionary.csv               (column-by-column description, units, anonymization notes)
|   `-- leakage_and_validation_protocol.md (validation strategies and leakage controls)
|-- results/
|   |-- GBR500_performance_EXACT.csv      (locked GBR-500 random 5-fold CV metrics)
|   `-- SHAP_global_importance_EXACT.csv  (locked TreeSHAP global importance ranking)
|-- src/
|   |-- pdp_ice_analysis.py               (full reproducibility pipeline)
|   `-- figure_style_template.py          (white-background, 300 dpi figure style)
|-- requirements.txt
`-- README.md
```

## Reproducibility workflow

```bash
pip install -r requirements.txt

python src/pdp_ice_analysis.py \
    --input data/public/Public_760_Anonymized.csv \
    --out results \
    --bootstrap 30
```

The script performs:

1. Missingness statistics on the 11 process variables and the dry-thickness target.
2. Median/mean imputation sensitivity check (kNN omitted because the bath-temperature columns have >50% missingness).
3. Random 5-fold, lot-grouped 5-fold (GroupKFold on sample_lot), and forward-chaining time-aware validation.
4. Tree-model comparison (GBR, Random Forest, and optionally XGBoost / LightGBM if installed).
5. PDP and ICE plots for the dominant viscosity x speed interaction and the 2D viscosity x speed by solution-concentration response.
6. Residual analysis and 90th-percentile high-error flagging.
7. Bootstrap-based 90% prediction-interval estimation.
8. Simplified top-feature deployment model.

## Locked exact values reported in the manuscript

| Metric | Value | File |
|---|---|---|
| GBR-500 R^2 (random 5-fold CV) | 0.7355 | results/GBR500_performance_EXACT.csv |
| GBR-500 MAE (random 5-fold CV) | 6.70 um | results/GBR500_performance_EXACT.csv |
| GBR-500 RMSE (random 5-fold CV) | 14.22 um | results/GBR500_performance_EXACT.csv |
| Top SHAP feature: viscosity x speed | 29.16% relative mean abs SHAP | results/SHAP_global_importance_EXACT.csv |

## Data Availability

The anonymized public dataset and analysis scripts required to reproduce the
reported model-performance and SHAP summary outputs are provided in this
repository.

The public dataset is anonymized and excludes commercially sensitive
identifiers; the internal clean dataset used for audit contains controlled
metadata not released publicly. Lot identifiers in the public release are
replaced by integer codes, product family labels are anonymized to Family_1
through Family_11, and production dates are retained because the temporal
validation result reported in the manuscript depends on chronological order.

## Citation

When using this dataset or code, please cite the manuscript and the
repository. A Zenodo snapshot DOI will be issued at acceptance and will be
added to the manuscript's Data and code availability section.

File: data/public/Public_760_Anonymized.csv (part 1 of 5)
record_id,date,year,month,production_order,product_family_code,sample_lot_code,solution_lot_code,viscosity_cP,casting_speed_m_min,blade_gap_um,flow_rate_mL_min,solution_concentration_pct_raw,solution_concentration_pct_imputed,solution_concentration_pct_was_imputed,solid_content_pct_raw,solid_content_pct_imputed,solid_content_pct_was_imputed,nips1_temp_C_raw,nips1_temp_C_imputed,nips1_temp_C_was_imputed,nips2_temp_C_raw,nips2_temp_C_imputed,nips2_temp_C_was_imputed,dry1_temp_C_raw,dry1_temp_C_imputed,dry1_temp_C_was_imputed,dry2_temp_C_raw,dry2_temp_C_imputed,dry2_temp_C_was_imputed,dry3_temp_C_raw,dry3_temp_C_imputed,dry3_temp_C_was_imputed,viscosity_x_speed,viscosity_x_gap,viscosity_div_flow,speed_x_gap,log_viscosity,viscosity_sq,thickness_um,is_major_NC_5_family
R0001,2024-02-27,2024,2,1,Family_1,1,1,735,0.5,800,150,,6.8,True,0.0,0.0,False,20.5,20.5,False,,39.13,True,,60,True,,90,True,,90,True,367.5,588000,4.9,400.0,6.599870499212837,540225,94.0,True
R0002,2024-02-27,2024,2,2,Family_1,2,1,701,0.5,800,150,,6.8,True,0.0,0.0,False,17.9,17.9,False,,39.13,True,,60,True,,90,True,,90,True,350.5,560800,4.673333333333333,400.0,6.55250788703459,491401,91.0,True
R0003,2024-02-27,2024,2,3,Family_1,3,1,701,0.5,800,150,,6.8,True,0.0,0.0,False,19.1,19.1,False,,39.13,True,,60,True,,90,True,,90,True,350.5,560800,4.673333333333333,400.0,6.55250788703459,491401,90.0,True
R0004,2024-02-27,2024,2,4,Family_1,4,1,837,0.5,800,150,,6.8,True,0.0,0.0,False,18.9,18.9,False,,39.13,True,,60,True,,90,True,,90,True,418.5,669600,5.58,400.0,6.729824070489475,700569,99.0,True
R0005,2024-02-27,2024,2,5,Family_1,5,1,837,0.5,800,150,,6.8,True,0.0,0.0,False,21.0,21.0,False,,39.13,True,,60,True,,90,True,,90,True,418.5,669600,5.58,400.0,6.729824070489475,700569,91.0,True
R0006,2024-02-29,2024,2,6,Family_1,1,1,735,0.5,800,150,,6.8,True,0.0,0.0,False,20.5,20.5,False,,39.13,True,,60,True,,90,True,,90,True,367.5,588000,4.9,400.0,6.599870499212837,540225,94.0,True
R0007,2024-02-29,2024,2,7,Family_1,2,1,701,0.5,800,150,,6.8,True,0.0,0.0,False,17.9,17.9,False,,39.13,True,,60,True,,90,True,,90,True,350.5,560800,4.673333333333333,400.0,6.55250788703459,491401,91.0,True
R0008,2024-02-29,2024,2,8,Family_1,3,1,701,0.5,800,150,,6.8,True,0.0,0.0,False,19.1,19.1,False,,39.13,True,,60,True,,90,True,,90,True,350.5,560800,4.673333333333333,400.0,6.55250788703459,491401,90.0,True
R0009,2024-02-29,2024,2,9,Family_1,4,1,837,0.5,800,150,,6.8,True,0.0,0.0,False,18.9,18.9,False,,39.13,True,,60,True,,90,True,,90,True,418.5,669600,5.58,400.0,6.729824070489475,700569,99.0,True
R0010,2024-02-29,2024,2,10,Family_1,5,1,837,0.5,800,150,,6.8,True,0.0,0.0,False,21.0,21.0,False,,39.13,True,,60,True,,90,True,,90,True,418.5,669600,5.58,400.0,6.729824070489475,700569,91.0,True
R0011,2024-06-07,2024,6,11,Family_1,6,1,908,0.6,800,300,,6.8,True,0.01,0.01,False,20.6,20.6,False,,39.13,True,,60,True,,90,True,,90,True,544.8,726400,3.026666666666667,480.0,6.811244378601294,824464,115.0,True
R0012,2024-06-07,2024,6,12,Family_1,6,1,908,0.6,800,300,,6.8,True,0.01,0.01,False,20.6,20.6,False,,39.13,True,,60,True,,90,True,,90,True,544.8,726400,3.026666666666667,480.0,6.811244378601294,824464,115.0,True
R0013,2024-06-07,2024,6,13,Family_1,7,1,908,0.6,800,300,,6.8,True,0.01,0.01,False,21.3,21.3,False,,39.13,True,,60,True,,90,True,,90,True,544.8,726400,3.026666666666667,480.0,6.811244378601294,824464,111.0,True
R0014,2024-06-07,2024,6,14,Family_1,7,1,908,0.6,800,300,,6.8,True,0.01,0.01,False,21.3,21.3,False,,39.13,True,,60,True,,90,True,,90,True,544.8,726400,3.026666666666667,480.0,6.811244378601294,824464,111.0,True
R0015,2024-06-07,2024,6,15,Family_1,8,1,908,0.6,800,300,,6.8,True,0.01,0.01,False,21.3,21.3,False,,39.13,True,,60,True,,90,True,,90,True,544.8,726400,3.026666666666667,480.0,6.811244378601294,824464,114.0,True
R0016,2024-06-07,2024,6,16,Family_1,8,1,908,0.6,800,300,,6.8,True,0.01,0.01,False,21.3,21.3,False,,39.13,True,,60,True,,90,True,,90,True,544.8,726400,3.026666666666667,480.0,6.811244378601294,824464,114.0,True
R0017,2024-06-07,2024,6,17,Family_1,9,1,1280,0.5,800,280,,6.8,True,,10.0,True,20.2,20.2,False,,39.13,True,,60,True,,90,True,,90,True,640.0,1024000,4.571428571428571,400.0,7.154615356913663,1638400,123.0,True
R0018,2024-06-07,2024,6,18,Family_1,9,1,1280,0.5,800,280,,6.8,True,,10.0,True,20.2,20.2,False,,39.13,True,,60,True,,90,True,,90,True,640.0,1024000,4.571428571428571,400.0,7.154615356913663,1638400,123.0,True
R0019,2024-06-07,2024,6,19,Family_1,10,1,1280,0.5,800,280,,6.8,True,,10.0,True,20.9,20.9,False,,39.13,True,,60,True,,90,True,,90,True,640.0,1024000,4.571428571428571,400.0,7.154615356913663,1638400,122.0,True
R0020,2024-06-07,2024,6,20,Family_1,10,1,1280,0.5,800,280,,6.8,True,,10.0,True,20.9,20.9,False,,39.13,True,,60,True,,90,True,,90,True,640.0,1024000,4.571428571428571,400.0,7.154615356913663,1638400,122.0,True
R0021,2024-06-07,2024,6,21,Family_1,11,1,1280,0.6,800,360,,6.8,True,,10.0,True,21.5,21.5,False,,39.13,True,,60,True,,90,True,,90,True,768.0,1024000,3.555555555555555,480.0,7.154615356913663,1638400,121.0,True
R0022,2024-06-07,2024,6,22,Family_1,11,1,1280,0.6,800,360,,6.8,True,,10.0,True,21.5,21.5,False,,39.13,True,,60,True,,90,True,,90,True,768.0,1024000,3.555555555555555,480.0,7.154615356913663,1638400,121.0,True
R0023,2024-06-07,2024,6,23,Family_1,12,1,1143,0.5,800,260,,6.8,True,,10.0,True,20.3,20.3,False,,39.13,True,,60,True,,90,True,,90,True,571.5,914400,4.396153846153847,400.0,7.04141166379481,1306449,120.0,True
R0024,2024-06-07,2024,6,24,Family_1,13,1,1143,0.5,800,260,,6.8,True,,10.0,True,21.2,21.2,False,,39.13,True,,60,True,,90,True,,90,True,571.5,914400,4.396153846153847,400.0,7.04141166379481,1306449,119.0,True
R0025,2024-06-07,2024,6,25,Family_1,14,1,1143,0.6,800,340,,6.8,True,,10.0,True,22.1,22.1,False,,39.13,True,,60,True,,90,True,,90,True,685.8,914400,3.361764705882353,480.0,7.04141166379481,1306449,126.0,True
R0026,2024-06-21,2024,6,26,Family_1,15,1,1093,0.5,800,220,,6.8,True,10.0,10.0,False,21.9,21.9,False,,39.13,True,,60,True,,90,True,,90,True,546.5,874400,4.968181818181818,400.0,6.996681488176539,1194649,112.0,True
R0027,2024-06-21,2024,6,27,Family_1,16,1,1093,0.5,800,220,,6.8,True,10.0,10.0,False,21.9,21.9,False,,39.13,True,,60,True,,90,True,,90,True,546.5,874400,4.968181818181818,400.0,6.996681488176539,1194649,114.0,True
R0028,2024-06-21,2024,6,28,Family_1,17,1,1093,0.5,800,220,,6.8,True,10.0,10.0,False,36.0,36.0,False,,39.13,True,,60,True,,90,True,,90,True,546.5,874400,4.968181818181818,400.0,6.996681488176539,1194649,121.0,True
R0029,2024-06-21,2024,6,29,Family_1,18,1,1093,0.5,800,220,,6.8,True,10.0,10.0,False,36.0,36.0,False,,39.13,True,,60,True,,90,True,,90,True,546.5,874400,4.968181818181818,400.0,6.996681488176539,1194649,118.0,True
R0030,2024-06-21,2024,6,30,Family_1,19,1,1093,0.6,800,280,,6.8,True,10.0,10.0,False,38.5,38.5,False,,39.13,True,,60,True,,90,True,,90,True,655.8,874400,3.903571428571428,480.0,6.996681488176539,1194649,118.0,True
R0031,2024-06-21,2024,6,31,Family_1,20,1,1093,0.6,800,280,,6.8,True,10.0,10.0,False,38.5,38.5,False,,39.13,True,,60,True,,90,True,,90,True,655.8,874400,3.903571428571428,480.0,6.996681488176539,1194649,118.0,True
R0032,2024-06-21,2024,6,32,Family_1,21,1,1093,0.6,800,280,,6.8,True,10.0,10.0,False,41.0,41.0,False,,39.13,True,,60,True,,90,True,,90,True,655.8,874400,3.903571428571428,480.0,6.996681488176539,1194649,125.0,True
R0033,2024-06-21,2024,6,33,Family_1,22,1,1093,0.6,800,280,,6.8,True,10.0,10.0,False,41.0,41.0,False,,39.13,True,,60,True,,90,True,,90,True,655.8,874400,3.903571428571428,480.0,6.996681488176539,1194649,119.0,True
R0034,2024-06-21,2024,6,34,Family_1,23,1,713,0.5,800,150,,6.8,True,10.0,10.0,False,28.5,28.5,False,,39.13,True,,60,True,,90,True,,90,True,356.5,570400,4.753333333333333,400.0,6.569481420414296,508369,88.0,True
R0035,2024-06-21,2024,6,35,Family_1,24,1,713,0.5,800,150,,6.8,True,10.0,10.0,False,46.1,46.1,False,,39.13,True,,60,True,,90,True,,90,True,356.5,570400,4.753333333333333,400.0,6.569481420414296,508369,88.0,True
R0036,2024-06-21,2024,6,36,Family_1,25,1,713,0.5,800,150,,6.8,True,10.0,10.0,False,45.3,45.3,False,,39.13,True,,60,True,,90,True,,90,True,356.5,570400,4.753333333333333,400.0,6.569481420414296,508369,91.0,True
R0037,2024-06-21,2024,6,37,Family_1,26,1,713,0.5,800,150,,6.8,True,10.0,10.0,False,45.3,45.3,False,,39.13,True,,60,True,,90,True,,90,True,356.5,570400,4.753333333333333,400.0,6.569481420414296,508369,93.0,True
R0038,2024-06-21,2024,6,38,Family_1,27,1,713,0.6,800,220,,6.8,True,10.0,10.0,False,45.3,45.3,False,,39.13,True,,60,True,,90,True,,90,True,427.8,570400,3.240909090909091,480.0,6.569481420414296,508369,105.0,True
R0039,2024-06-21,2024,6,39,Family_1,28,1,713,0.6,800,220,,6.8,True,10.0,10.0,False,45.6,45.6,False,,39.13,True,,60,True,,90,True,,90,True,427.8,570400,3.240909090909091,480.0,6.569481420414296,508369,109.0,True
R0040,2024-06-21,2024,6,40,Family_1,29,1,713,0.6,800,220,,6.8,True,10.0,10.0,False,45.5,45.5,False,,39.13,True,,60,True,,90,True,,90,True,427.8,570400,3.240909090909091,480.0,6.569481420414296,508369,113.0,True
R0041,2024-06-21,2024,6,41,Family_1,30,1,713,0.6,800,220,,6.8,True,10.0,10.0,False,45.3,45.3,False,,39.13,True,,60,True,,90,True,,90,True,427.8,570400,3.240909090909091,480.0,6.569481420414296,508369,110.0,True
R0042,2024-06-21,2024,6,42,Family_1,31,1,577,0.5,800,135,,6.8,True,10.0,10.0,False,40.1,40.1,False,,39.13,True,,60,True,,90,True,,90,True,288.5,461600,4.274074074074074,400.0,6.3578422665081,332929,87.0,True
R0043,2024-06-21,2024,6,43,Family_1,32,1,577,0.5,800,135,,6.8,True,10.0,10.0,False,40.9,40.9,False,,39.13,True,,60,True,,90,True,,90,True,288.5,461600,4.274074074074074,400.0,6.3578422665081,332929,87.0,True
R0044,2024-06-21,2024,6,44,Family_3,33,1,1075,0.6,800,340,,6.8,True,,6.9659231855767,True,22.5,22.5,False,,39.13,True,,60,True,,90,True,,90,True,645.0,860000,3.161764705882353,480.0,6.980075940561763,1155625,128.0,False
R0045,2024-06-21,2024,6,45,Family_3,34,1,1075,0.6,800,340,,6.8,True,,6.9659231855767,True,23.2,23.2,False,,39.13,True,,60,True,,90,True,,90,True,645.0,860000,3.161764705882353,480.0,6.980075940561763,1155625,130.0,False
R0046,2024-08-14,2024,8,145,Family_2,35,1,497,0.5,800,85,,6.8,True,,6.0,True,,60.0,True,,39.13,True,,60,True,,90,True,,90,True,248.5,397600,5.847058823529411,400.0,6.208590026096629,247009,72.0,True
R0047,2024-08-14,2024,8,146,Family_2,36,1,497,0.5,800,85,,6.8,True,,6.0,True,,60.0,True,,39.13,True,,60,True,,90,True,,90,True,248.5,397600,5.847058823529411,400.0,6.208590026096629,247009,78.0,True
R0048,2024-08-14,2024,8,147,Family_2,37,1,839,0.5,800,130,,6.8,True,,6.0,True,,60.0,True,,39.13,True,,60,True,,90,True,,90,True,419.5,671200,6.453846153846154,400.0,6.732210706467206,703921,82.0,True
R0049,2024-08-14,2024,8,148,Family_2,38,1,1210,0.5,800,325,,6.8,True,,6.0,True,,60.0,True,,39.13,True,,60,True,,90,True,,90,True,605.0,968000,3.723076923076923,400.0,7.098375638590786,1464100,103.0,True
R0050,2024-08-14,2024,8,149,Family_2,39,1,1210,0.5,800,325,,6.8,True,,6.0,True,,60.0,True,,39.13,True,,60,True,,90,True,,90,True,605.0,968000,3.723076923076923,400.0,7.098375638590786,1464100,102.0,True
R0051,2024-08-14,2024,8,150,Family_2,40,1,1010,0.5,800,200,,6.8,True,,6.0,True,,60.0,True,,39.13,True,,60,True,,90,True,,90,True,505.0,808000,5.05,400.0,6.917705609835305,1020100,106.0,True
R0052,2024-08-29,2024,8,171,Family_2,41,1,1050,0.5,800,140,,6.8,True,7.6,7.6,False,,60.0,True,,39.13,True,,60,True,,90,True,,90,True,525.0,840000,7.5,400.0,6.956545443151569,1102500,107.0,True
R0053,2024-08-29,2024,8,172,Family_2,42,1,960,0.5,800,140,,6.8,True,7.36,7.36,False,,60.0,True,,39.13,True,,60,True,,90,True,,90,True,480.0,768000,6.857142857142857,400.0,6.866933284461882,921600,108.0,True
R0054,2024-09-05,2024,9,175,Family_2,43,1,930,0.5,800,130,,6.8,True,7.83,7.83,False,,60.0,True,,39.13,True,,60,True,,90,True,,90,True,465.0,744000,7.153846153846154,400.0,6.835184586147301,864900,102.0,True
R0055,2024-11-07,2024,11,176,Family_8,44,1,1150,0.5,12,88,,6.8,True,,6.9659231855767,True,,23.5,True,,39.13,True,90.0,90,False,,90,True,,90,True,575.0,13800,13.06818181818182,6.0,7.047517221357296,1322500,178.0,False
R0056,2024-11-07,2024,11,177,Family_8,45,1,1150,0.5,12,88,,6.8,True,,6.9659231855767,True,,23.5,True,,39.13,True,90.0,90,False,,90,True,,90,True,575.0,13800,13.06818181818182,6.0,7.047517221357296,1322500,173.0,False
R0057,2024-11-21,2024,11,178,Family_7,46,1,3150,0.5,300,80,,6.8,True,,6.9659231855767,True,,23.5,True,,39.13,True,,60,True,,90,True,,90,True,1575.0,945000,39.375,150.0,8.055157731819678,9922500,160.0,False
R0058,2024-11-21,2024,11,179,Family_7,47,1,3150,0.45,300,80,,6.8,True,,6.9659231855767,True,,23.5,True,,39.13,True,,60,True,,90,True,,90,True,1417.5,945000,39.375,135.0,8.055157731819678,9922500,147.0,False
R0059,2024-11-21,2024,11,180,Family_7,48,1,3060,0.4,300,80,,6.8,True,,6.9659231855767,True,,23.5,True,,39.13,True,,60,True,,90,True,,90,True,1224.0,918000,38.25,120.0,8.026170194946426,9363600,206.0,False
R0060,2024-11-28,2024,11,181,Family_7,49,1,3270,0.5,300,80,,6.8,True,,6.9659231855767,True,,23.5,True,,39.13,True,,60,True,,90,True,,90,True,1635.0,981000,40.875,150.0,8.0925452638913,10692900,151.0,False
R0061,2024-11-28,2024,11,182,Family_7,50,1,4970,0.5,300,80,,6.8,True,,6.9659231855767,True,,23.5,True,,39.13,True,,60,True,,90,True,,90,True,2485.0,1491000,62.125,150.0,8.511175119090675,24700900,151.0,False
R0062,2024-12-05,2024,12,203,Family_2,51,1,960,0.5,800,140,,6.8,True,,6.0,True,,60.0,True,,39.13,True,60.0,60,False,,90,True,,90,True,480.0,768000,6.857142857142857,400.0,6.866933284461882,921600,108.0,True
R0063,2024-12-05,2024,12,204,Family_2,52,1,1626,0.5,800,240,,6.8,True,,6.0,True,,60.0,True,,39.13,True,60.0,60,False,,90,True,,90,True,813.0,1300800,6.775,400.0,7.393878290107756,2643876,157.0,True
R0064,2024-12-05,2024,12,205,Family_2,53,1,1626,0.5,800,230,,6.8,True,,6.0,True,,60.0,True,,39.13,True,60.0,60,False,,90,True,,90,True,813.0,1300800,7.069565217391304,400.0,7.393878290107756,2643876,127.0,True
R0065,2024-12-05,2024,12,206,Family_2,54,1,1626,0.5,800,230,,6.8,True,,6.0,True,,60.0,True,,39.13,True,60.0,60,False,,90,True,,90,True,813.0,1300800,7.069565217391304,400.0,7.393878290107756,2643876,131.0,True
R0066,2024-12-05,2024,12,207,Family_2,55,1,1626,0.5,800,230,,6.8,True,,6.0,True,,60.0,True,,39.13,True,60.0,60,False,,90,True,,90,True,813.0,1300800,7.069565217391304,400.0,7.393878290107756,2643876,131.0,True
R0067,2024-12-05,2024,12,208,Family_2,56,1,1445,0.5,800,230,,6.8,True,,6.0,True,,60.0,True,,39.13,True,110.0,110,False,,90,True,,90,True,722.5,1156000,6.282608695652174,400.0,7.275864600546533,2088025,134.0,True
R0068,2024-12-05,2024,12,209,Family_2,57,1,1445,0.5,800,230,,6.8,True,,6.0,True,,60.0,True,,39.13,True,60.0,60,False,,90,True,,90,True,722.5,1156000,6.282608695652174,400.0,7.275864600546533,2088025,133.0,True
R0069,2024-12-05,2024,12,210,Family_2,58,1,1692,0.5,800,230,,6.8,True,,6.0,True,,60.0,True,,39.13,True,60.0,60,False,,90,True,,90,True,846.0,1353600,7.356521739130435,400.0,7.433666540166168,2862864,100.0,True
R0070,2024-12-05,2024,12,211,Family_2,59,1,1692,0.5,800,230,,6.8,True,,6.0,True,,60.0,True,,39.13,True,60.0,60,False,,90,True,,90,True,846.0,1353600,7.356521739130435,400.0,7.433666540166168,2862864,105.0,True
R0071,2024-12-05,2024,12,212,Family_2,60,1,1653,0.5,800,270,,6.8,True,,6.0,True,,60.0,True,,39.13,True,60.0,60,False,,90,True,,90,True,826.5,1322400,6.122222222222222,400.0,7.410347097821024,2732409,123.0,True
R0072,2024-12-19,2024,12,277,Family_2,61,1,1435,0.5,800,320,,6.8,True,0.0005,0.0005,False,,60.0,True,,39.13,True,,60,True,,90,True,,90,True,717.5,1148000,4.484375,400.0,7.268920128193722,2059225,159.0,True
R0073,2024-12-19,2024,12,278,Family_2,62,1,1435,0.5,800,320,,6.8,True,0.0005,0.0005,False,,60.0,True,,39.13,True,,60,True,,90,True,,90,True,717.5,1148000,4.484375,400.0,7.268920128193722,2059225,161.0,True
R0074,2024-12-19,2024,12,279,Family_2,63,1,1435,0.5,800,270,,6.8,True,0.0005,0.0005,False,,60.0,True,,39.13,True,,60,True,,90,True,,90,True,717.5,1148000,5.314814814814815,400.0,7.268920128193722,2059225,159.0,True
R0075,2024-12-19,2024,12,280,Family_2,64,1,1435,0.5,800,250,,6.8,True,0.0005,0.0005,False,,60.0,True,,39.13,True,,60,True,,90,True,,90,True,717.5,1148000,5.74,400.0,7.268920128193722,2059225,146.0,True
R0076,2024-12-19,2024,12,281,Family_2,65,1,1435,0.5,800,270,,6.8,True,0.0005,0.0005,False,,60.0,True,,39.13,True,,60,True,,90,True,,90,True,717.5,1148000,5.314814814814815,400.0,7.268920128193722,2059225,155.0,True
R0077,2025-02-20,2025,2,432,Family_2,66,1,1970,0.5,800,310,,6.8,True,,6.0,True,,60.0,True,,39.13,True,,60,True,,90,True,,90,True,985.0,1576000,6.354838709677419,400.0,7.585788821732034,3880900,144.0,True
R0078,2025-03-06,2025,3,461,Family_10,67,1,4790,0.5,800,900,,10.0,True,11.11,11.11,False,,39.9,True,,19.5,True,4400.0,4400,False,,50,True,,50,True,2395.0,3832000,5.322222222222222,400.0,8.474285690404962,22944100,171.0,True
R0079,2025-03-13,2025,3,481,Family_2,68,1,2240,0.5,800,165,,6.8,True,7.36,7.36,False,,60.0,True,,39.13,True,,60,True,,90,True,,90,True,1120.0,1792000,13.57575757575758,400.0,7.714231144849085,5017600,145.0,True
R0080,2025-03-13,2025,3,482,Family_2,69,1,1902,0.5,800,155,,6.8,True,7.08,7.08,False,,60.0,True,,39.13,True,,60,True,,90,True,,90,True,951.0,1521600,12.27096774193548,400.0,7.550661243105336,3617604,130.0,True
R0081,2025-03-14,2025,3,483,Family_2,68,1,2240,0.5,800,165,,6.8,True,7.36,7.36,False,,60.0,True,,39.13,True,,60,True,,90,True,,90,True,1120.0,1792000,13.57575757575758,400.0,7.714231144849085,5017600,145.0,True
R0082,2025-03-14,2025,3,484,Family_2,69,1,1902,0.5,800,155,,6.8,True,7.08,7.08,False,,60.0,True,,39.13,True,,60,True,,90,True,,90,True,951.0,1521600,12.27096774193548,400.0,7.550661243105336,3617604,130.0,True
R0083,2025-04-25,2025,4,551,Family_2,70,1,512,0.5,800,80,,6.8,True,5.58,5.58,False,,60.0,True,,39.13,True,,60,True,,90,True,,90,True,256.0,409600,6.4,400.0,6.238324625039508,262144,71.0,True
R0084,2025-04-25,2025,4,552,Family_2,70,1,512,0.5,800,80,,6.8,True,5.4,5.4,False,,60.0,True,,39.13,True,,60,True,,90,True,,90,True,256.0,409600,6.4,400.0,6.238324625039508,262144,71.0,True
R0085,2025-04-25,2025,4,553,Family_2,71,1,512,0.5,800,80,,6.8,True,5.58,5.58,False,,60.0,True,,39.13,True,,60,True,,90,True,,90,True,256.0,409600,6.4,400.0,6.238324625039508,262144,72.0,True
R0086,2025-04-25,2025,4,554,Family_2,71,1,512,0.5,800,80,,6.8,True,5.4,5.4,False,,60.0,True,,39.13,True,,60,True,,90,True,,90,True,256.0,409600,6.4,400.0,6.238324625039508,262144,72.0,True
R0087,2025-04-25,2025,4,555,Family_10,72,1,2230,0.5,800,120,,10.0,True,8.43,8.43,False,60.0,60.0,False,,19.5,True,2900.0,2900,False,,50,True,,50,True,1115.0,1784000,18.58333333333333,400.0,7.709756864454165,4972900,115.0,True
R0088,2025-04-25,2025,4,556,Family_10,73,1,2230,0.5,800,120,,10.0,True,8.43,8.43,False,50.0,50.0,False,,19.5,True,4100.0,4100,False,,50,True,,50,True,1115.0,1784000,18.58333333333333,400.0,7.709756864454165,4972900,111.0,True
R0089,2025-04-25,2025,4,557,Family_10,74,1,2230,0.5,800,120,,10.0,True,8.43,8.43,False,50.0,50.0,False,,19.5,True,4300.0,4300,False,,50,True,,50,True,1115.0,1784000,18.58333333333333,400.0,7.709756864454165,4972900,141.0,True
R0090,2025-04-25,2025,4,558,Family_10,75,1,2178,0.5,800,120,,10.0,True,9.02,9.02,False,50.0,50.0,False,,19.5,True,3300.0,3300,False,,50,True,,50,True,1089.0,1742400,18.15,400.0,7.686162303492906,4743684,109.0,True
R0091,2025-04-25,2025,4,559,Family_10,76,1,2178,0.5,800,120,,10.0,True,9.02,9.02,False,50.0,50.0,False,,19.5,True,3650.0,3650,False,,50,True,,50,True,1089.0,1742400,18.15,400.0,7.686162303492906,4743684,113.0,True
R0092,2025-04-30,2025,4,567,Family_2,77,1,697,0.5,800,170,,6.8,True,5.86,5.86,False,,60.0,True,,39.13,True,,60,True,,90,True,,90,True,348.5,557600,4.1,400.0,6.546785410760524,485809,86.0,True
R0093,2025-04-30,2025,4,568,Family_2,78,1,697,0.5,800,170,,6.8,True,5.86,5.86,False,,60.0,True,,39.13,True,,60,True,,90,True,,90,True,348.5,557600,4.1,400.0,6.546785410760524,485809,86.0,True
R0094,2025-04-30,2025,4,569,Family_2,79,1,697,0.5,1000,250,,6.8,True,5.86,5.86,False,,60.0,True,,39.13,True,,60,True,,90,True,,90,True,348.5,697000,2.788,500.0,6.546785410760524,485809,84.0,True
R0095,2025-04-30,2025,4,570,Family_2,80,1,697,0.5,800,250,,6.8,True,5.86,5.86,False,,60.0,True,,39.13,True,,60,True,,90,True,,90,True,348.5,557600,2.788,400.0,6.546785410760524,485809,88.0,True
R0096,2025-05-09,2025,5,577,Family_2,81,1,1198,0.5,800,235,,6.8,True,,6.0,True,,60.0,True,,39.13,True,,60,True,,90,True,,90,True,599.0,958400,5.097872340425532,400.0,7.088408778675395,1435204,143.0,True
R0097,2025-05-15,2025,5,588,Family_2,82,1,750,0.5,800,170,,6.8,True,5.7,5.7,False,,60.0,True,,39.13,True,,60,True,,90,True,,90,True,375.0,600000,4.411764705882353,400.0,6.620073206530356,562500,85.0,True
R0098,2025-05-15,2025,5,589,Family_2,83,1,250509,0.5,800,200,,6.8,True,6.0,6.0,False,,60.0,True,,39.13,True,,60,True,,90,True,,90,True,125254.5,200407200,1252.545,400.0,12.43125012700537,62754759081,123.0,True
R0099,2025-05-15,2025,5,590,Family_2,84,1,250509,0.5,800,200,,6.8,True,6.0,6.0,False,,60.0,True,,39.13,True,,60,True,,90,True,,90,True,125254.5,200407200,1252.545,400.0,12.43125012700537,62754759081,122.0,True
R0100,2025-05-15,2025,5,591,Family_2,85,1,250509,0.5,800,200,,6.8,True,6.0,6.0,False,,60.0,True,,39.13,True,,60,True,,90,True,,90,True,125254.5,200407200,1252.545,400.0,12.43125012700537,62754759081,115.0,True
R0101,2025-05-15,2025,5,592,Family_2,86,1,250509,0.5,800,200,,6.8,True,6.0,6.0,False,,60.0,True,,39.13,True,,60,True,,90,True,,90,True,125254.5,200407200,1252.545,400.0,12.43125012700537,62754759081,118.0,True
R0102,2025-05-16,2025,5,598,Family_2,82,1,750,0.5,800,170,,6.8,True,5.85,5.85,False,,60.0,True,,39.13,True,,60,True,,90,True,,90,True,375.0,600000,4.411764705882353,400.0,6.620073206530356,562500,85.0,True
R0103,2025-05-16,2025,5,599,Family_2,83,1,1070,0.5,800,200,,6.8,True,6.05,6.05,False,,60.0,True,,39.13,True,,60,True,,90,True,,90,True,535.0,856000,5.35,400.0,6.975413927455952,1144900,123.0,True
R0104,2025-05-16,2025,5,600,Family_2,84,1,1070,0.5,800,200,,6.8,True,6.05,6.05,False,,60.0,True,,39.13,True,,60,True,,90,True,,90,True,535.0,856000,5.35,400.0,6.975413927455952,1144900,122.0,True
R0105,2025-05-16,2025,5,601,Family_2,85,1,1070,0.5,800,200,,6.8,True,6.05,6.05,False,,60.0,True,,39.13,True,,60,True,,90,True,,90,True,535.0,856000,5.35,400.0,6.975413927455952,1144900,115.0,True
R0106,2025-05-16,2025,5,602,Family_2,86,1,1070,0.5,800,200,,6.8,True,6.05,6.05,False,,60.0,True,,39.13,True,,60,True,,90,True,,90,True,535.0,856000,5.35,400.0,6.975413927455952,1144900,118.0,True
R0107,2025-05-22,2025,5,620,Family_2,87,1,906,0.5,800,190,,6.8,True,6.0,6.0,False,,60.0,True,,39.13,True,,60,True,,90,True,,90,True,453.0,724800,4.768421052631579,400.0,6.80903930604298,820836,119.0,True
R0108,2025-05-22,2025,5,621,Family_2,88,1,906,0.75,800,350,,6.8,True,6.0,6.0,False,,60.0,True,,39.13,True,,60,True,,90,True,,90,True,679.5,724800,2.588571428571429,600.0,6.80903930604298,820836,144.0,True
R0109,2025-05-22,2025,5,622,Family_2,89,1,906,0.5,800,190,,6.8,True,6.0,6.0,False,,60.0,True,,39.13,True,,60,True,,90,True,,90,True,453.0,724800,4.768421052631579,400.0,6.80903930604298,820836,119.0,True
R0110,2025-05-22,2025,5,623,Family_2,90,1,906,0.5,800,190,,6.8,True,6.0,6.0,False,,60.0,True,,39.13,True,,60,True,,90,True,,90,True,453.0,724800,4.768421052631579,400.0,6.80903930604298,820836,118.0,True
R0111,2025-05-22,2025,5,624,Family_2,91,1,906,0.5,800,190,,6.8,True,6.0,6.0,False,,60.0,True,,39.13,True,,60,True,,90,True,,90,True,453.0,724800,4.768421052631579,400.0,6.80903930604298,820836,121.0,True
R0112,2025-05-22,2025,5,625,Family_2,92,1,1063,0.5,800,205,,6.8,True,6.0,6.0,False,,60.0,True,,39.13,True,,60,True,,90,True,,90,True,531.5,850400,5.185365853658537,400.0,6.968850378341948,1129969,113.0,True
R0113,2025-05-22,2025,5,626,Family_2,93,1,1063,0.5,800,210,,6.8,True,6.0,6.0,False,,60.0,True,,39.13,True,,60,True,,90,True,,90,True,531.5,850400,5.061904761904762,400.0,6.968850378341948,1129969,120.0,True
R0114,2025-05-22,2025,5,627,Family_2,94,1,1063,0.5,800,210,,6.8,True,6.0,6.0,False,,60.0,True,,39.13,True,,60,True,,90,True,,90,True,531.5,850400,5.061904761904762,400.0,6.968850378341948,1129969,120.0,True
R0115,2025-05-22,2025,5,628,Family_2,95,1,1063,0.5,800,210,,6.8,True,6.0,6.0,False,,60.0,True,,39.13,True,,60,True,,90,True,,90,True,531.5,850400,5.061904761904762,400.0,6.968850378341948,1129969,112.0,True
R0116,2025-05-22,2025,5,629,Family_2,96,1,1063,0.5,800,210,,6.8,True,6.0,6.0,False,,60.0,True,,39.13,True,,60,True,,90,True,,90,True,531.5,850400,5.061904761904762,400.0,6.968850378341948,1129969,111.0,True
R0117,2025-05-23,2025,5,634,Family_2,87,1,906,0.5,800,190,,6.8,True,6.13,6.13,False,,60.0,True,,39.13,True,,60,True,,90,True,,90,True,453.0,724800,4.768421052631579,400.0,6.80903930604298,820836,119.0,True
R0118,2025-05-23,2025,5,635,Family_2,88,1,906,0.75,800,350,,6.8,True,6.13,6.13,False,,60.0,True,,39.13,True,,60,True,,90,True,,90,True,679.5,724800,2.588571428571429,600.0,6.80903930604298,820836,144.0,True
R0119,2025-05-23,2025,5,636,Family_2,89,1,906,0.5,800,190,,6.8,True,6.13,6.13,False,,60.0,True,,39.13,True,,60,True,,90,True,,90,True,453.0,724800,4.768421052631579,400.0,6.80903930604298,820836,119.0,True
R0120,2025-05-23,2025,5,637,Family_2,90,1,906,0.5,800,190,,6.8,True,6.13,6.13,False,,60.0,True,,39.13,True,,60,True,,90,True,,90,True,453.0,724800,4.768421052631579,400.0,6.80903930604298,820836,118.0,True
R0121,2025-05-23,2025,5,638,Family_2,91,1,906,0.5,800,190,,6.8,True,6.13,6.13,False,,60.0,True,,39.13,True,,60,True,,90,True,,90,True,453.0,724800,4.768421052631579,400.0,6.80903930604298,820836,121.0,True
R0122,2025-05-29,2025,5,651,Family_2,97,1,1057,0.5,800,210,,6.8,True,6.57,6.57,False,,60.0,True,,39.13,True,,60,True,,90,True,,90,True,528.5,845600,5.033333333333333,400.0,6.963189985870238,1117249,110.0,True
R0123,2025-05-29,2025,5,652,Family_2,98,1,1057,0.5,800,210,,6.8,True,6.57,6.57,False,,60.0,True,,39.13,True,,60,True,,90,True,,90,True,528.5,845600,5.033333333333333,400.0,6.963189985870238,1117249,108.0,True
R0124,2025-05-29,2025,5,653,Family_2,99,1,1057,0.5,800,210,,6.8,True,6.57,6.57,False,,60.0,True,,39.13,True,,60,True,,90,True,,90,True,528.5,845600,5.033333333333333,400.0,6.963189985870238,1117249,114.0,True
R0125,2025-05-29,2025,5,654,Family_2,100,1,618,0.5,800,80,,6.8,True,6.0,6.0,False,,60.0,True,,39.13,True,,60,True,,90,True,,90,True,309.0,494400,7.725,400.0,6.42648845745769,381924,113.0,True
R0126,2025-05-29,2025,5,655,Family_2,101,1,618,0.5,800,80,,6.8,True,6.0,6.0,False,,60.0,True,,39.13,True,,60,True,,90,True,,90,True,309.0,494400,7.725,400.0,6.42648845745769,381924,114.0,True
R0127,2025-05-30,2025,5,657,Family_2,102,1,1057,0.5,800,210,,6.8,True,6.57,6.57,False,,60.0,True,,39.13,True,,60,True,,90,True,,90,True,528.5,845600,5.033333333333333,400.0,6.963189985870238,1117249,110.0,True
R0128,2025-06-12,2025,6,665,Family_2,103,1,1305,0.5,800,240,,6.8,True,6.22,6.22,False,,60.0,True,,39.13,True,,60,True,,90,True,,90,True,652.5,1044000,5.4375,400.0,7.173958319756794,1703025,132.0,True
R0129,2025-06-12,2025,6,666,Family_2,104,1,1075,0.5,800,200,,6.8,True,6.4,6.4,False,50.0,50.0,False,,39.13,True,,60,True,,90,True,,90,True,537.5,860000,5.375,400.0,6.980075940561763,1155625,103.0,True
R0130,2025-06-13,2025,6,670,Family_2,105,1,1305,0.5,800,240,,6.8,True,6.22,6.22,False,,60.0,True,,39.13,True,,60,True,,90,True,,90,True,652.5,1044000,5.4375,400.0,7.173958319756794,1703025,132.0,True
R0131,2025-06-19,2025,6,676,Family_2,106,1,1185,0.5,800,240,,6.8,True,6.19,6.19,False,,60.0,True,,39.13,True,,60,True,,90,True,,90,True,592.5,948000,4.9375,400.0,7.077498053569231,1404225,131.0,True
R0132,2025-06-19,2025,6,677,Family_2,107,1,975,0.5,800,200,,6.8,True,5.8,5.8,False,,60.0,True,,39.13,True,,60,True,,90,True,,90,True,487.5,780000,4.875,400.0,6.882437470997847,950625,109.0,True
R0133,2025-06-20,2025,6,679,Family_2,108,1,1185,0.5,800,240,,6.8,True,6.19,6.19,False,,60.0,True,,39.13,True,,60,True,,90,True,,90,True,592.5,948000,4.9375,400.0,7.077498053569231,1404225,131.0,True
R0134,2025-06-20,2025,6,680,Family_2,109,1,975,0.5,800,200,,6.8,True,6.76,6.76,False,,60.0,True,,39.13,True,,60,True,,90,True,,90,True,487.5,780000,4.875,400.0,6.882437470997847,950625,109.0,True
R0135,2025-06-26,2025,6,684,Family_2,110,1,1430,0.5,800,265,,6.8,True,6.2,6.2,False,,60.0,True,,39.13,True,,60,True,,90,True,,90,True,715.0,1144000,5.39622641509434,400.0,7.265429723253953,2044900,150.0,True
R0136,2025-06-26,2025,6,685,Family_2,111,1,1119,0.5,800,220,,6.8,True,6.0,6.0,False,,60.0,True,,39.13,True,,60,True,,90,True,,90,True,559.5,895200,5.086363636363636,400.0,7.020190708311925,1252161,123.0,True
R0137,2025-06-27,2025,6,686,Family_2,112,1,1430,0.5,800,265,,6.8,True,6.43,6.43,False,,60.0,True,,39.13,True,60.0,60,False,,90,True,,90,True,715.0,1144000,5.39622641509434,400.0,7.265429723253953,2044900,150.0,True
R0138,2025-06-27,2025,6,687,Family_2,113,1,1119,0.5,800,220,,6.8,True,6.2,6.2,False,,60.0,True,,39.13,True,60.0,60,False,,90,True,,90,True,559.5,895200,5.086363636363636,400.0,7.020190708311925,1252161,123.0,True
R0139,2025-07-11,2025,7,688,Family_2,114,1,1245,0.5,800,230,,6.8,True,6.0,6.0,False,,60.0,True,,39.13,True,,60,True,,90,True,,90,True,622.5,996000,5.413043478260869,400.0,7.126890808898808,1550025,130.0,True
R0140,2025-07-11,2025,7,689,Family_2,115,1,1245,0.5,800,230,,6.8,True,6.0,6.0,False,,60.0,True,,39.13,True,,60,True,,90,True,,90,True,622.5,996000,5.413043478260869,400.0,7.126890808898808,1550025,130.0,True
R0141,2025-07-11,2025,7,690,Family_2,116,1,1070,0.5,800,220,,6.8,True,5.8,5.8,False,,60.0,True,,39.13,True,,60,True,,90,True,,90,True,535.0,856000,4.863636363636363,400.0,6.975413927455952,1144900,124.0,True
R0142,2025-07-11,2025,7,691,Family_2,117,1,1070,0.5,800,220,,6.8,True,5.8,5.8,False,,60.0,True,,39.13,True,,60,True,,90,True,,90,True,535.0,856000,4.863636363636363,400.0,6.975413927455952,1144900,124.0,True
R0143,2025-07-11,2025,7,692,Family_2,118,1,1118,0.5,800,220,,6.8,True,6.0,6.0,False,,60.0,True,,39.13,True,,60,True,,90,True,,90,True,559.0,894400,5.081818181818182,400.0,7.019296653715045,1249924,128.0,True
R0144,2025-07-18,2025,7,693,Family_2,119,1,1063,0.5,800,230,,6.8,True,6.0,6.0,False,60.0,60.0,False,,39.13,True,,60,True,,90,True,,90,True,531.5,850400,4.621739130434783,400.0,6.968850378341948,1129969,138.0,True
R0145,2025-07-18,2025,7,694,Family_2,120,1,1063,0.5,800,230,,6.8,True,6.0,6.0,False,60.0,60.0,False,,39.13,True,,60,True,,90,True,,90,True,531.5,850400,4.621739130434783,400.0,6.968850378341948,1129969,138.0,True
R0146,2025-07-18,2025,7,695,Family_2,121,1,1120,0.5,800,220,,6.8,True,6.2,6.2,False,60.0,60.0,False,,39.13,True,,60,True,,90,True,,90,True,560.0,896000,5.090909090909091,400.0,7.02108396428914,1254400,107.0,True
R0147,2025-07-18,2025,7,696,Family_2,122,1,1265,0.5,800,240,,6.8,True,6.4,6.4,False,60.0,60.0,False,,39.13,True,,60,True,,90,True,,90,True,632.5,1012000,5.270833333333333,400.0,7.142827401161621,1600225,129.0,True
R0148,2025-07-25,2025,7,697,Family_2,123,1,618,0.5,800,80,,6.8,True,,6.0,True,60.0,60.0,False,,39.13,True,,60,True,,90,True,,90,True,309.0,494400,7.725,400.0,6.42648845745769,381924,80.0,True
R0149,2025-07-25,2025,7,698,Family_2,124,1,1375,0.5,800,250,,6.8,True,6.0,6.0,False,60.0,60.0,False,,39.13,True,,60,True,,90,True,,90,True,687.5,1100000,5.5,400.0,7.226209010100671,1890625,135.0,True
R0150,2025-07-25,2025,7,699,Family_2,124,1,1375,0.5,800,250,,6.8,True,6.0,6.0,False,60.0,60.0,False,,39.13,True,,60,True,,90,True,,90,True,687.5,1100000,5.5,400.0,7.226209010100671,1890625,135.0,True
R0151,2025-07-25,2025,7,700,Family_2,125,1,1165,0.5,800,220,,6.8,True,6.0,6.0,False,60.0,60.0,False,,39.13,True,,60,True,,90,True,,90,True,582.5,932000,5.295454545454546,400.0,7.060476365999801,1357225,112.0,True
R0152,2025-07-25,2025,7,701,Family_2,125,1,1165,0.5,800,220,,6.8,True,6.0,6.0,False,60.0,60.0,False,,39.13,True,,60,True,,90,True,,90,True,582.5,932000,5.295454545454546,400.0,7.060476365999801,1357225,112.0,True
R0153,2025-07-25,2025,7,702,Family_4,126,1,681,0.5,800,130,,6.8,True,5.5,5.5,False,60.0,60.0,False,,39.13,True,,60,True,,90,True,,90,True,340.5,544800,5.238461538461539,400.0,6.523562306149512,463761,61.0,True
R0154,2025-07-31,2025,7,703,Family_6,127,1,1830,0.5,300,80,,6.8,True,,6.9659231855767,True,,44.7,True,,39.13,True,,50,True,,90,True,,90,True,915.0,549000,22.875,150.0,7.512071245835466,3348900,108.0,False
R0155,2025-07-31,2025,7,704,Family_6,128,1,1830,0.5,300,130,,6.8,True,,6.9659231855767,True,,44.7,True,,39.13,True,,50,True,,90,True,,90,True,915.0,549000,14.07692307692308,150.0,7.512071245835466,3348900,217.0,False
R0156,2025-07-31,2025,7,705,Family_6,129,1,1830,0.5,300,110,,6.8,True,,6.9659231855767,True,,44.7,True,,39.13,True,,50,True,,90,True,,90,True,915.0,549000,16.63636363636364,150.0,7.512071245835466,3348900,185.0,False
R0157,2025-07-31,2025,7,706,Family_6,130,1,1830,0.5,300,80,,6.8,True,,6.9659231855767,True,,44.7,True,,39.13,True,,50,True,,90,True,,90,True,915.0,549000,22.875,150.0,7.512071245835466,3348900,120.0,False
R0158,2025-07-31,2025,7,707,Family_6,131,1,1830,0.5,300,110,,6.8,True,,6.9659231855767,True,,44.7,True,,39.13,True,,50,True,,90,True,,90,True,915.0,549000,16.63636363636364,150.0,7.512071245835466,3348900,217.0,False
R0159,2025-07-31,2025,7,708,Family_6,132,1,1830,0.3,300,66,,6.8,True,,6.9659231855767,True,,44.7,True,,39.13,True,,50,True,,90,True,,90,True,549.0,549000,27.72727272727273,90.0,7.512071245835466,3348900,185.0,False
R0160,2025-07-31,2025,7,709,Family_6,133,1,1830,0.5,300,110,,6.8,True,,6.9659231855767,True,,44.7,True,,39.13,True,,50,True,,90,True,,90,True,915.0,549000,16.63636363636364,150.0,7.512071245835466,3348900,108.0,False
R0161,2025-07-31,2025,7,710,Family_6,134,1,1830,0.5,300,110,,6.8,True,,6.9659231855767,True,,44.7,True,,39.13,True,,50,True,,90,True,,90,True,915.0,549000,16.63636363636364,150.0,7.512071245835466,3348900,120.0,False
R0162,2025-07-31,2025,7,711,Family_6,135,1,648,0.5,300,100,,6.8,True,,6.9659231855767,True,70.0,70.0,False,,39.13,True,,50,True,,90,True,,90,True,324.0,194400,6.48,150.0,6.473890696352274,419904,140.0,False
R0163,2025-08-08,2025,8,712,Family_10,136,1,1374,0.5,800,225,,10.0,True,,8.43,True,,39.9,True,,19.5,True,3400.0,3400,False,,50,True,,50,True,687.0,1099200,6.106666666666666,400.0,7.225481472782294,1887876,123.0,True
R0164,2025-08-14,2025,8,713,Family_10,137,1,1890,0.75,800,400,,10.0,True,,8.43,True,,39.9,True,,19.5,True,3500.0,3500,False,,50,True,,50,True,1417.5,1512000,4.725,600.0,7.544332108053688,3572100,87.0,True
R0165,2025-08-14,2025,8,714,Family_10,138,1,1830,0.75,800,400,,10.0,True,,8.43,True,,39.9,True,,19.5,True,3450.0,3450,False,,50,True,,50,True,1372.5,1464000,4.575,600.0,7.512071245835466,3348900,97.0,True
R0166,2025-08-25,2025,8,715,Family_4,139,1,880,0.5,800,210,,6.8,True,6.0,6.0,False,60.0,60.0,False,,39.13,True,,60,True,,90,True,,90,True,440.0,704000,4.190476190476191,400.0,6.779921907472252,774400,113.0,True
R0167,2025-08-25,2025,8,716,Family_10,140,1,1539,0.75,800,220,,10.0,True,,8.43,True,,39.9,True,,19.5,True,3750.0,3750,False,,50,True,,50,True,1154.25,1231200,6.995454545454545,600.0,7.338888133838879,2368521,139.0,True
R0168,2025-08-25,2025,8,717,Family_10,140,1,1539,0.75,800,220,,10.0,True,,8.43,True,,39.9,True,,19.5,True,3750.0,3750,False,,50,True,,50,True,1154.25,1231200,6.995454545454545,600.0,7.338888133838879,2368521,139.0,True
R0169,2025-08-25,2025,8,718,Family_10,141,1,1539,0.65,800,180,,10.0,True,,8.43,True,,39.9,True,,19.5,True,2950.0,2950,False,,50,True,,50,True,1000.35,1231200,8.55,520.0,7.338888133838879,2368521,121.0,True
R0170,2025-08-25,2025,8,719,Family_10,141,1,1539,0.65,800,180,,10.0,True,,8.43,True,,39.9,True,,19.5,True,2950.0,2950,False,,50,True,,50,True,1000.35,1231200,8.55,520.0,7.338888133838879,2368521,121.0,True
R0171,2025-09-01,2025,9,720,Family_4,142,1,906,0.5,800,210,,6.8,True,,6.93542419838478,True,60.0,60.0,False,,39.13,True,,60,True,,90,True,,90,True,453.0,724800,4.314285714285714,400.0,6.80903930604298,820836,118.0,True
R0172,2025-09-01,2025,9,721,Family_4,142,1,906,0.5,800,210,,6.8,True,6.0,6.0,False,60.0,60.0,False,,39.13,True,,60,True,,90,True,,90,True,453.0,724800,4.314285714285714,400.0,6.80903930604298,820836,118.0,True
R0173,2025-09-01,2025,9,722,Family_4,143,1,1015,0.5,800,230,,6.8,True,6.0,6.0,False,60.0,60.0,False,,39.13,True,,60,True,,90,True,,90,True,507.5,812000,4.413043478260869,400.0,6.922643891475888,1030225,124.0,True
R0174,2025-09-01,2025,9,723,Family_4,144,1,1015,0.5,800,230,,6.8,True,6.0,6.0,False,60.0,60.0,False,,39.13,True,,60,True,,90,True,,90,True,507.5,812000,4.413043478260869,400.0,6.922643891475888,1030225,132.0,True
R0175,2025-09-05,2025,9,724,Family_10,145,1,3048,0.75,800,450,,10.0,True,,8.43,True,,39.9,True,,19.5,True,,95,True,,50,True,,50,True,2286.0,2438400,6.773333333333333,600.0,8.022240916806537,9290304,139.0,True
R0176,2025-09-05,2025,9,725,Family_10,146,1,1899,0.75,800,240,,10.0,True,,8.43,True,,39.9,True,,19.5,True,,95,True,,50,True,,50,True,1424.25,1519200,7.9125,600.0,7.549082710812286,3606201,125.0,True
R0177,2025-09-08,2025,9,726,Family_10,145,1,3048,0.75,800,450,,10.0,True,,8.43,True,,39.9,True,,19.5,True,,95,True,,50,True,,50,True,2286.0,2438400,6.773333333333333,600.0,8.022240916806537,9290304,139.0,True
R0178,2025-09-22,2025,9,727,Family_6,147,1,2670,0.5,300,70,,6.8,True,,6.9659231855767,True,39.5,39.5,False,,39.13,True,50.0,50,False,,90,True,,90,True,1335.0,801000,38.14285714285715,150.0,7.889833751394296,7128900,200.0,False
R0179,2025-09-30,2025,9,728,Family_6,148,1,2760,0.5,300,50,,6.8,True,,6.9659231855767,True,46.0,46.0,False,,39.13,True,50.0,50,False,,90,True,,90,True,1380.0,828000,55.2,150.0,7.922985958711195,7617600,155.0,False
R0180,2025-09-30,2025,9,729,Family_6,149,1,2520,0.5,300,60,,6.8,True,,6.9659231855767,True,47.3,47.3,False,,39.13,True,50.0,50,False,,90,True,,90,True,1260.0,756000,42.0,150.0,7.832014180505469,6350400,163.0,False
R0181,2025-10-13,2025,10,730,Family_6,150,1,2530,0.5,300,60,,6.8,True,,6.9659231855767,True,43.4,43.4,False,,39.13,True,60.0,60,False,,90,True,,90,True,1265.0,759000,42.16666666666666,150.0,7.835974581721566,6400900,133.0,False
R0182,2025-10-13,2025,10,731,Family_6,151,1,2465,0.5,300,250,,6.8,True,,6.9659231855767,True,38.8,38.8,False,,39.13,True,60.0,60,False,,90,True,,90,True,1232.5,739500,9.86,150.0,7.80994708647679,6076225,275.0,False
R0183,2025-10-20,2025,10,732,Family_10,152,1,1075,0.5,800,240,,10.0,True,6.24,6.24,False,39.4,39.4,False,,19.5,True,60.0,60,False,,50,True,,50,True,537.5,860000,4.479166666666667,400.0,6.980075940561763,1155625,126.0,True
R0184,2025-10-27,2025,10,733,Family_10,153,1,993,0.5,800,215,,10.0,True,6.35,6.35,False,42.5,42.5,False,,19.5,True,60.0,60,False,,50,True,,50,True,496.5,794400,4.618604651162791,400.0,6.900730664045173,986049,121.0,True
R0185,2025-11-10,2025,11,734,Family_10,154,1,1632,1.0,800,320,,10.0,True,6.49,6.49,False,,39.9,True,,19.5,True,80.0,80,False,,50,True,,50,True,1632.0,1305600,5.1,800.0,7.397561535524052,2663424,126.0,True
R0186,2025-11-10,2025,11,735,Family_10,155,1,2900,0.75,500,600,,10.0,True,7.35,7.35,False,,39.9,True,,19.5,True,70.0,70,False,,50,True,,50,True,2175.0,1450000,4.833333333333333,375.0,7.972466015974566,8410000,118.0,True
R0187,2025-11-10,2025,11,736,Family_10,156,1,1806,0.75,800,250,,10.0,True,6.72,6.72,False,,39.9,True,,19.5,True,70.0,70,False,,50,True,,50,True,1354.5,1444800,7.224,600.0,7.498869733976931,3261636,145.0,True
R0188,2025-11-10,2025,11,737,Family_10,157,1,1650,1.0,800,300,,10.0,True,6.72,6.72,False,,39.9,True,,19.5,True,80.0,80,False,,50,True,,50,True,1650.0,1320000,5.5,800.0,7.408530566894626,2722500,115.0,True
