Repository: grantiq-spark/nips-thickness-prediction

# Feature interaction engineering for NIPS membrane thickness prediction

Public reproducibility repository for the revised manuscript:

**"Feature interaction engineering with explainable AI for viscosity-speed coupling in NIPS membrane thickness prediction from pilot manufacturing data"**
(DWT-D-26-00307)

This repository contains the anonymized public dataset, the analysis scripts,
the data dictionary, the leakage and validation protocol, and the locked
exact-TreeSHAP and GBR-500 performance summary outputs that support the
results reported in the manuscript.

File: data/public/Public_760_Anonymized.csv (part 2 of 5)
record_id,date,year,month,production_order,product_family_code,sample_lot_code,solution_lot_code,viscosity_cP,casting_speed_m_min,blade_gap_um,flow_rate_mL_min,solution_concentration_pct_raw,solution_concentration_pct_imputed,solution_concentration_pct_was_imputed,solid_content_pct_raw,solid_content_pct_imputed,solid_content_pct_was_imputed,nips1_temp_C_raw,nips1_temp_C_imputed,nips1_temp_C_was_imputed,nips2_temp_C_raw,nips2_temp_C_imputed,nips2_temp_C_was_imputed,dry1_temp_C_raw,dry1_temp_C_imputed,dry1_temp_C_was_imputed,dry2_temp_C_raw,dry2_temp_C_imputed,dry2_temp_C_was_imputed,dry3_temp_C_raw,dry3_temp_C_imputed,dry3_temp_C_was_imputed,viscosity_x_speed,viscosity_x_gap,viscosity_div_flow,speed_x_gap,log_viscosity,viscosity_sq,thickness_um,is_major_NC_5_family
R0189,2025-12-01,2025,12,738,Family_4,158,1,1356,0.5,800,220,,6.8,True,6.56,6.56,False,17.9,17.9,False,,39.13,True,60.0,60,False,,90,True,,90,True,678.0,1084800,6.163636363636364,400.0,7.212294468500341,1838736,117.0,True
R0190,2025-12-15,2025,12,739,Family_10,159,1,1374,0.5,800,220,,10.0,True,,8.43,True,40.3,40.3,False,,19.5,True,40.0,40,False,,50,True,,50,True,687.0,1099200,6.245454545454545,400.0,7.225481472782294,1887876,111.0,True
R0191,2025-12-22,2025,12,740,Family_10,160,1,1695,0.75,5,300,,10.0,True,6.49,6.49,False,39.9,39.9,False,,19.5,True,80.0,80,False,,50,True,,50,True,1271.25,8475,5.65,3.75,7.43543801981455,2873025,132.0,True
R0192,2025-12-22,2025,12,741,Family_10,161,1,4050,0.75,25,220,,10.0,True,,8.43,True,40.3,40.3,False,,19.5,True,3500.0,3500,False,,50,True,,50,True,3037.5,101250,18.40909090909091,18.75,8.306472160100585,16402500,148.0,True
R0193,2025-12-22,2025,12,742,Family_10,162,1,4100,0.75,18,185,,10.0,True,,8.43,True,40.8,40.8,False,,19.5,True,,95,True,,50,True,,50,True,3075.0,73800,22.16216216216216,13.5,8.318742252692399,16810000,115.0,True
R0194,2025-12-22,2025,12,743,Family_10,163,1,2205,0.75,5,230,,10.0,True,6.58,6.58,False,41.8,41.8,False,,19.5,True,90.0,90,False,,50,True,,50,True,1653.75,11025,9.58695652173913,3.75,7.698482787880947,4862025,130.0,True
R0195,2025-12-29,2025,12,744,Family_10,164,1,1737,0.75,5,250,,10.0,True,7.75,7.75,False,39.5,39.5,False,,19.5,True,100.0,100,False,,50,True,,50,True,1302.75,8685,6.948,3.75,7.459914766241105,3017169,142.0,True
R0196,2025-12-29,2025,12,745,Family_10,165,1,3750,0.85,5,220,,10.0,True,,8.43,True,41.2,41.2,False,,19.5,True,3700.0,3700,False,,50,True,,50,True,3187.5,18750,17.04545454545455,4.25,8.229511118964457,14062500,112.0,True
R0197,2025-12-29,2025,12,746,Family_10,166,1,1950,0.75,5,250,,10.0,True,,8.43,True,40.8,40.8,False,,19.5,True,100.0,100,False,,50,True,,50,True,1462.5,9750,7.8,3.75,7.575584651557793,3802500,138.0,True
R0198,2026-01-05,2026,1,747,Family_10,167,1,1875,0.5,5,150,,10.0,True,6.55,6.55,False,38.9,38.9,False,,19.5,True,100.0,100,False,,50,True,,50,True,937.5,9375,12.5,2.5,7.536363938404511,3515625,120.0,True
R0199,2026-01-19,2026,1,748,Family_9,168,1,2364,0.5,300,85,,6.8,True,,6.9659231855767,True,41.1,41.1,False,,39.13,True,50.0,50,False,,90,True,,90,True,1182.0,709200,27.81176470588235,150.0,7.768110378525988,5588496,137.0,False
R0200,2026-01-19,2026,1,749,Family_9,169,1,2256,0.5,300,85,,6.8,True,,6.9659231855767,True,40.8,40.8,False,,39.13,True,50.0,50,False,,90,True,,90,True,1128.0,676800,26.54117647058824,150.0,7.721348612617949,5089536,140.0,False
R0201,2026-01-26,2026,1,750,Family_9,170,1,1892,0.5,300,90,,6.8,True,,6.9659231855767,True,39.6,39.6,False,,39.13,True,50.0,50,False,,90,True,,90,True,946.0,567600,21.02222222222222,150.0,7.545389749611823,3579664,158.0,False
R0202,2026-01-26,2026,1,751,Family_9,171,1,1960,0.5,300,85,,6.8,True,,6.9659231855767,True,39.9,39.9,False,,39.13,True,50.0,50,False,,90,True,,90,True,980.0,588000,23.05882352941176,150.0,7.580699752224563,3841600,138.0,False
R0203,2026-02-02,2026,2,752,Family_9,172,1,1814,0.55,300,110,,6.8,True,,6.9659231855767,True,39.5,39.5,False,,39.13,True,50.0,50,False,,90,True,,90,True,997.7,544200,16.49090909090909,165.0,7.503289630675082,3290596,168.0,False
R0204,2026-02-02,2026,2,753,Family_9,173,1,1798,0.55,300,100,,6.8,True,,6.9659231855767,True,38.9,38.9,False,,39.13,True,50.0,50,False,,90,True,,90,True,988.9000000000001,539400,17.98,165.0,7.494430215031565,3232804,155.0,False
R0205,2026-02-09,2026,2,754,Family_11,174,1,1944,0.7,300,125,,6.8,True,,6.9659231855767,True,44.2,44.2,False,,39.13,True,50.0,50,False,,90,True,,90,True,1360.8,583200,15.552,210.0,7.572502985020384,3779136,148.0,False
R0206,2026-02-09,2026,2,755,Family_11,175,1,1776,0.75,300,135,,6.8,True,,6.9659231855767,True,43.5,43.5,False,,39.13,True,50.0,50,False,,90,True,,90,True,1332.0,532800,13.15555555555556,225.0,7.482118923552115,3154176,147.0,False
R0207,2026-02-19,2026,2,756,Family_4,176,1,1073,0.5,800,190,,6.8,True,,6.93542419838478,True,38.2,38.2,False,,39.13,True,60.0,60,False,,90,True,,90,True,536.5,858400,5.647368421052631,400.0,6.978213742630698,1151329,124.0,True
R0208,2026-03-09,2026,3,757,Family_9,177,1,1618,0.7,300,135,,6.8,True,,6.9659231855767,True,49.2,49.2,False,,39.13,True,50.0,50,False,,90,True,,90,True,1132.6,485400,11.98518518518519,210.0,7.388946097618437,2617924,157.0,False
R0209,2026-03-09,2026,3,758,Family_9,178,1,1749,0.5,300,90,,6.8,True,,6.9659231855767,True,50.2,50.2,False,,39.13,True,50.0,50,False,,90,True,,90,True,874.5,524700,19.43333333333333,150.0,7.466799475018602,3059001,154.0,False
R0210,2026-03-16,2026,3,759,Family_9,179,1,1704,0.7,300,125,,6.8,True,,6.9659231855767,True,49.1,49.1,False,,39.13,True,50.0,50,False,,90,True,,90,True,1192.8,511200,13.632,210.0,7.440733707389261,2903616,154.0,False
R0211,2026-03-16,2026,3,760,Family_9,180,1,1740,0.5,300,90,,6.8,True,,6.9659231855767,True,48.5,48.5,False,,39.13,True,50.0,50,False,,90,True,,90,True,870.0,522000,19.33333333333333,150.0,7.461640392208575,3027600,158.0,False
R0212,2024-07-09,2024,7,46,Family_5,181,2,1036,0.6,800,300,5.4498,5.4498,False,6.22,6.22,False,22.9,22.9,False,39.9,39.9,False,60.0,60,False,90.0,90,False,110.0,110,False,621.6,828800,3.453333333333333,480.0,6.943122422819428,1073296,122.0,True
R0213,2024-07-09,2024,7,47,Family_4,181,2,1036,0.6,800,300,5.4498,5.4498,False,6.22,6.22,False,,38.45,True,,39.13,True,60.0,60,False,90.0,90,False,110.0,110,False,621.6,828800,3.453333333333333,480.0,6.943122422819428,1073296,122.0,True
R0214,2024-07-10,2024,7,48,Family_5,182,3,1074,0.6,800,295,5.4498,5.4498,False,6.07,6.07,False,24.7,24.7,False,40.1,40.1,False,60.0,60,False,90.0,90,False,110.0,110,False,644.4,859200,3.640677966101695,480.0,6.97914527506881,1153476,129.0,True
R0215,2024-07-10,2024,7,49,Family_5,183,3,1074,0.6,800,295,5.4498,5.4498,False,6.07,6.07,False,27.2,27.2,False,41.3,41.3,False,60.0,60,False,90.0,90,False,110.0,110,False,644.4,859200,3.640677966101695,480.0,6.97914527506881,1153476,127.666666666667,True
R0216,2024-07-10,2024,7,50,Family_5,184,3,1074,0.6,800,295,5.4498,5.4498,False,6.07,6.07,False,27.9,27.9,False,41.2,41.2,False,60.0,60,False,90.0,90,False,110.0,110,False,644.4,859200,3.640677966101695,480.0,6.97914527506881,1153476,128.111111111111,True
R0217,2024-07-10,2024,7,51,Family_5,185,3,1074,0.6,800,295,5.4498,5.4498,False,6.07,6.07,False,27.9,27.9,False,41.2,41.2,False,60.0,60,False,90.0,90,False,110.0,110,False,644.4,859200,3.640677966101695,480.0,6.97914527506881,1153476,130.111111111111,True
R0218,2024-07-10,2024,7,52,Family_4,182,3,1074,0.6,800,295,5.4498,5.4498,False,6.07,6.07,False,,38.45,True,,39.13,True,60.0,60,False,90.0,90,False,110.0,110,False,644.4,859200,3.640677966101695,480.0,6.97914527506881,1153476,129.0,True
R0219,2024-07-10,2024,7,53,Family_4,183,3,1074,0.6,800,295,5.4498,5.4498,False,6.07,6.07,False,,38.45,True,,39.13,True,60.0,60,False,90.0,90,False,110.0,110,False,644.4,859200,3.640677966101695,480.0,6.97914527506881,1153476,127.666666666667,True
R0220,2024-07-10,2024,7,54,Family_4,184,3,1074,0.6,800,295,5.4498,5.4498,False,6.07,6.07,False,,38.45,True,,39.13,True,60.0,60,False,90.0,90,False,110.0,110,False,644.4,859200,3.640677966101695,480.0,6.97914527506881,1153476,128.111111111111,True
R0221,2024-07-10,2024,7,55,Family_4,185,3,1074,0.6,800,295,5.4498,5.4498,False,6.07,6.07,False,,38.45,True,,39.13,True,60.0,60,False,90.0,90,False,110.0,110,False,644.4,859200,3.640677966101695,480.0,6.97914527506881,1153476,130.111111111111,True
R0222,2024-07-11,2024,7,56,Family_5,186,4,1057,0.6,800,320,5.4498,5.4498,False,5.96,5.96,False,25.9,25.9,False,41.5,41.5,False,60.0,60,False,90.0,90,False,110.0,110,False,634.1999999999999,845600,3.303125,480.0,6.963189985870238,1117249,130.666666666667,True
R0223,2024-07-11,2024,7,57,Family_5,187,4,1057,0.6,800,320,5.4498,5.4498,False,5.96,5.96,False,27.1,27.1,False,41.1,41.1,False,60.0,60,False,90.0,90,False,110.0,110,False,634.1999999999999,845600,3.303125,480.0,6.963189985870238,1117249,130.555555555556,True
R0224,2024-07-11,2024,7,58,Family_4,186,4,1057,0.6,800,320,5.4498,5.4498,False,5.96,5.96,False,,38.45,True,,39.13,True,60.0,60,False,90.0,90,False,110.0,110,False,634.1999999999999,845600,3.303125,480.0,6.963189985870238,1117249,130.666666666667,True
R0225,2024-07-11,2024,7,59,Family_4,187,4,1057,0.6,800,320,5.4498,5.4498,False,5.96,5.96,False,,38.45,True,,39.13,True,60.0,60,False,90.0,90,False,110.0,110,False,634.1999999999999,845600,3.303125,480.0,6.963189985870238,1117249,130.555555555556,True
R0226,2024-07-16,2024,7,60,Family_5,188,5,1521,0.6,800,320,5.4498,5.4498,False,6.77,6.77,False,29.5,29.5,False,40.8,40.8,False,60.0,60,False,90.0,90,False,110.0,110,False,912.6,1216800,4.753125,480.0,7.327123292259293,2313441,121.0,True
R0227,2024-07-16,2024,7,61,Family_4,188,5,1521,0.6,800,320,5.4498,5.4498,False,6.77,6.77,False,,38.45,True,,39.13,True,60.0,60,False,90.0,90,False,110.0,110,False,912.6,1216800,4.753125,480.0,7.327123292259293,2313441,121.0,True
R0228,2024-07-17,2024,7,62,Family_5,189,6,1479,0.5,300,350,5.4498,5.4498,False,6.48,6.48,False,24.1,24.1,False,40.1,40.1,False,60.0,60,False,90.0,90,False,110.0,110,False,739.5,443700,4.225714285714286,150.0,7.2991214627108,2187441,28.0,True
R0229,2024-07-17,2024,7,63,Family_4,189,6,1479,0.5,300,350,5.4498,5.4498,False,6.48,6.48,False,,38.45,True,,39.13,True,60.0,60,False,90.0,90,False,110.0,110,False,739.5,443700,4.225714285714286,150.0,7.2991214627108,2187441,28.0,True
R0230,2024-07-18,2024,7,64,Family_5,190,6,1182,0.25,800,400,5.4498,5.4498,False,6.46,6.46,False,23.0,23.0,False,39.9,39.9,False,50.0,50,False,80.0,80,False,100.0,100,False,295.5,945600,2.955,200.0,7.074963197966044,1397124,80.0,True
R0231,2024-07-18,2024,7,65,Family_5,191,6,1182,0.35,800,400,5.4498,5.4498,False,6.46,6.46,False,24.9,24.9,False,41.9,41.9,False,50.0,50,False,80.0,80,False,100.0,100,False,413.7,945600,2.955,280.0,7.074963197966044,1397124,77.0,True
R0232,2024-07-18,2024,7,66,Family_5,192,6,1182,0.4,800,400,5.4498,5.4498,False,6.46,6.46,False,24.9,24.9,False,41.9,41.9,False,50.0,50,False,80.0,80,False,100.0,100,False,472.8,945600,2.955,320.0,7.074963197966044,1397124,60.0,True
R0233,2024-07-18,2024,7,67,Family_5,193,6,1182,0.45,800,400,5.4498,5.4498,False,6.46,6.46,False,24.9,24.9,False,41.9,41.9,False,50.0,50,False,80.0,80,False,100.0,100,False,531.9,945600,2.955,360.0,7.074963197966044,1397124,35.0,True
R0234,2024-07-18,2024,7,68,Family_5,194,6,1182,0.5,800,400,5.4498,5.4498,False,6.46,6.46,False,24.9,24.9,False,41.9,41.9,False,50.0,50,False,80.0,80,False,100.0,100,False,591.0,945600,2.955,400.0,7.074963197966044,1397124,33.0,True
R0235,2024-07-18,2024,7,69,Family_4,190,6,1182,0.25,800,400,5.4498,5.4498,False,6.46,6.46,False,,38.45,True,,39.13,True,50.0,50,False,80.0,80,False,100.0,100,False,295.5,945600,2.955,200.0,7.074963197966044,1397124,80.0,True
R0236,2024-07-18,2024,7,70,Family_4,191,6,1182,0.35,800,400,5.4498,5.4498,False,6.46,6.46,False,,38.45,True,,39.13,True,50.0,50,False,80.0,80,False,100.0,100,False,413.7,945600,2.955,280.0,7.074963197966044,1397124,77.0,True
R0237,2024-07-18,2024,7,71,Family_4,192,6,1182,0.4,800,400,5.4498,5.4498,False,6.46,6.46,False,,38.45,True,,39.13,True,50.0,50,False,80.0,80,False,100.0,100,False,472.8,945600,2.955,320.0,7.074963197966044,1397124,60.0,True
R0238,2024-07-18,2024,7,72,Family_4,193,6,1182,0.45,800,400,5.4498,5.4498,False,6.46,6.46,False,,38.45,True,,39.13,True,50.0,50,False,80.0,80,False,100.0,100,False,531.9,945600,2.955,360.0,7.074963197966044,1397124,35.0,True
R0239,2024-07-18,2024,7,73,Family_4,194,6,1182,0.5,800,400,5.4498,5.4498,False,6.46,6.46,False,,38.45,True,,39.13,True,50.0,50,False,80.0,80,False,100.0,100,False,591.0,945600,2.955,400.0,7.074963197966044,1397124,33.0,True
R0240,2024-07-24,2024,7,74,Family_5,195,7,843,0.5,800,125,5.36,5.36,False,5.97,5.97,False,20.6,20.6,False,38.8,38.8,False,60.0,60,False,90.0,90,False,110.0,110,False,421.5,674400,6.744,400.0,6.736966958001855,710649,93.0,True
R0241,2024-07-24,2024,7,75,Family_5,196,7,843,0.6,800,125,5.36,5.36,False,5.97,5.97,False,23.2,23.2,False,40.4,40.4,False,60.0,60,False,90.0,90,False,110.0,110,False,505.8,674400,6.744,480.0,6.736966958001855,710649,77.0,True
R0242,2024-07-24,2024,7,76,Family_4,195,7,843,0.5,800,125,5.36,5.36,False,5.97,5.97,False,,38.45,True,,39.13,True,60.0,60,False,90.0,90,False,110.0,110,False,421.5,674400,6.744,400.0,6.736966958001855,710649,93.0,True
R0243,2024-07-24,2024,7,77,Family_4,196,7,843,0.6,800,125,5.36,5.36,False,5.97,5.97,False,,38.45,True,,39.13,True,60.0,60,False,90.0,90,False,110.0,110,False,505.8,674400,6.744,480.0,6.736966958001855,710649,77.0,True
R0244,2024-07-25,2024,7,78,Family_5,197,8,956,0.5,800,140,5.4498,5.4498,False,5.88,5.88,False,28.5,28.5,False,40.3,40.3,False,60.0,60,False,90.0,90,False,110.0,110,False,478.0,764800,6.828571428571428,400.0,6.862757913051401,913936,107.333333333333,True
R0245,2024-07-25,2024,7,79,Family_4,197,8,956,0.5,800,140,5.4498,5.4498,False,5.88,5.88,False,,38.45,True,,39.13,True,60.0,60,False,90.0,90,False,110.0,110,False,478.0,764800,6.828571428571428,400.0,6.862757913051401,913936,107.333333333333,True
R0246,2024-07-30,2024,7,80,Family_5,198,9,1102,0.5,800,140,5.4498,5.4498,False,6.33,6.33,False,25.5,25.5,False,43.9,43.9,False,60.0,60,False,90.0,90,False,110.0,110,False,551.0,881600,7.871428571428571,400.0,7.004881989712859,1214404,102.0,True
R0247,2024-07-30,2024,7,81,Family_5,199,9,1102,0.5,800,150,5.4498,5.4498,False,6.33,6.33,False,25.5,25.5,False,43.9,43.9,False,60.0,60,False,90.0,90,False,110.0,110,False,551.0,881600,7.346666666666667,400.0,7.004881989712859,1214404,106.0,True
R0248,2024-07-30,2024,7,82,Family_5,200,9,1102,0.5,800,200,5.4498,5.4498,False,6.33,6.33,False,25.5,25.5,False,43.9,43.9,False,60.0,60,False,90.0,90,False,110.0,110,False,551.0,881600,5.51,400.0,7.004881989712859,1214404,121.0,True
R0249,2024-07-30,2024,7,83,Family_5,201,9,1102,0.5,800,180,5.4498,5.4498,False,6.33,6.33,False,25.5,25.5,False,43.9,43.9,False,60.0,60,False,90.0,90,False,110.0,110,False,551.0,881600,6.122222222222222,400.0,7.004881989712859,1214404,121.0,True
R0250,2024-07-30,2024,7,84,Family_5,202,9,1102,0.5,800,150,5.4498,5.4498,False,6.33,6.33,False,29.5,29.5,False,42.7,42.7,False,60.0,60,False,90.0,90,False,110.0,110,False,551.0,881600,7.346666666666667,400.0,7.004881989712859,1214404,108.0,True
R0251,2024-07-30,2024,7,85,Family_5,203,9,1102,0.5,800,150,5.4498,5.4498,False,6.33,6.33,False,29.5,29.5,False,42.7,42.7,False,60.0,60,False,90.0,90,False,110.0,110,False,551.0,881600,7.346666666666667,400.0,7.004881989712859,1214404,122.0,True
R0252,2024-07-30,2024,7,86,Family_4,198,9,1102,0.5,800,140,5.4498,5.4498,False,6.33,6.33,False,,38.45,True,,39.13,True,60.0,60,False,90.0,90,False,110.0,110,False,551.0,881600,7.871428571428571,400.0,7.004881989712859,1214404,102.0,True
R0253,2024-07-30,2024,7,87,Family_4,199,9,1102,0.5,800,150,5.4498,5.4498,False,6.33,6.33,False,,38.45,True,,39.13,True,60.0,60,False,90.0,90,False,110.0,110,False,551.0,881600,7.346666666666667,400.0,7.004881989712859,1214404,106.0,True
R0254,2024-07-30,2024,7,88,Family_4,200,9,1102,0.5,800,200,5.4498,5.4498,False,6.33,6.33,False,,38.45,True,,39.13,True,60.0,60,False,90.0,90,False,110.0,110,False,551.0,881600,5.51,400.0,7.004881989712859,1214404,121.0,True
R0255,2024-07-30,2024,7,89,Family_4,201,9,1102,0.5,800,180,5.4498,5.4498,False,6.33,6.33,False,,38.45,True,,39.13,True,60.0,60,False,90.0,90,False,110.0,110,False,551.0,881600,6.122222222222222,400.0,7.004881989712859,1214404,121.0,True
R0256,2024-07-30,2024,7,90,Family_4,202,9,1102,0.5,800,150,5.4498,5.4498,False,6.33,6.33,False,,38.45,True,,39.13,True,60.0,60,False,90.0,90,False,110.0,110,False,551.0,881600,7.346666666666667,400.0,7.004881989712859,1214404,108.0,True
R0257,2024-07-30,2024,7,91,Family_4,203,9,1102,0.5,800,150,5.4498,5.4498,False,6.33,6.33,False,,38.45,True,,39.13,True,60.0,60,False,90.0,90,False,110.0,110,False,551.0,881600,7.346666666666667,400.0,7.004881989712859,1214404,122.0,True
R0258,2024-07-31,2024,7,92,Family_5,204,10,1102,0.5,800,150,5.4498,5.4498,False,6.16,6.16,False,30.3,30.3,False,39.1,39.1,False,60.0,60,False,90.0,90,False,110.0,110,False,551.0,881600,7.346666666666667,400.0,7.004881989712859,1214404,108.777777777778,True
R0259,2024-07-31,2024,7,93,Family_5,205,10,1102,0.5,800,150,5.4498,5.4498,False,6.16,6.16,False,30.3,30.3,False,39.1,39.1,False,60.0,60,False,90.0,90,False,110.0,110,False,551.0,881600,7.346666666666667,400.0,7.004881989712859,1214404,119.888888888889,True
R0260,2024-07-31,2024,7,94,Family_4,204,10,1102,0.5,800,150,5.4498,5.4498,False,6.16,6.16,False,,38.45,True,,39.13,True,60.0,60,False,90.0,90,False,110.0,110,False,551.0,881600,7.346666666666667,400.0,7.004881989712859,1214404,108.777777777778,True
R0261,2024-07-31,2024,7,95,Family_4,205,10,1102,0.5,800,150,5.4498,5.4498,False,6.16,6.16,False,,38.45,True,,39.13,True,60.0,60,False,90.0,90,False,110.0,110,False,551.0,881600,7.346666666666667,400.0,7.004881989712859,1214404,119.888888888889,True
R0262,2024-08-01,2024,8,96,Family_5,206,11,1230,0.5,800,150,5.4498,5.4498,False,6.4,6.4,False,30.5,30.5,False,37.9,37.9,False,60.0,60,False,90.0,90,False,110.0,110,False,615.0,984000,8.2,400.0,7.114769448366463,1512900,109.888888888889,True
R0263,2024-08-01,2024,8,97,Family_5,207,11,1230,0.5,800,150,5.4498,5.4498,False,6.4,6.4,False,30.5,30.5,False,37.9,37.9,False,60.0,60,False,90.0,90,False,110.0,110,False,615.0,984000,8.2,400.0,7.114769448366463,1512900,108.666666666667,True
R0264,2024-08-01,2024,8,98,Family_5,208,11,1230,0.5,800,150,5.4498,5.4498,False,6.4,6.4,False,30.5,30.5,False,37.9,37.9,False,60.0,60,False,90.0,90,False,110.0,110,False,615.0,984000,8.2,400.0,7.114769448366463,1512900,111.444444444445,True
R0265,2024-08-01,2024,8,99,Family_5,209,11,1230,0.5,800,150,5.4498,5.4498,False,6.4,6.4,False,30.5,30.5,False,37.9,37.9,False,60.0,60,False,90.0,90,False,110.0,110,False,615.0,984000,8.2,400.0,7.114769448366463,1512900,118.888888888889,True
R0266,2024-08-01,2024,8,100,Family_4,206,11,1230,0.5,800,150,5.4498,5.4498,False,6.4,6.4,False,,38.45,True,,39.13,True,60.0,60,False,90.0,90,False,110.0,110,False,615.0,984000,8.2,400.0,7.114769448366463,1512900,109.888888888889,True
R0267,2024-08-01,2024,8,101,Family_4,207,11,1230,0.5,800,150,5.4498,5.4498,False,6.4,6.4,False,37.9,37.9,False,,39.13,True,60.0,60,False,90.0,90,False,110.0,110,False,615.0,984000,8.2,400.0,7.114769448366463,1512900,108.666666666667,True
R0268,2024-08-01,2024,8,102,Family_4,208,11,1230,0.5,800,150,5.4498,5.4498,False,6.4,6.4,False,37.9,37.9,False,,39.13,True,60.0,60,False,90.0,90,False,110.0,110,False,615.0,984000,8.2,400.0,7.114769448366463,1512900,111.444444444445,True
R0269,2024-08-01,2024,8,103,Family_4,209,11,1230,0.5,800,150,5.4498,5.4498,False,6.4,6.4,False,37.9,37.9,False,,39.13,True,60.0,60,False,90.0,90,False,110.0,110,False,615.0,984000,8.2,400.0,7.114769448366463,1512900,118.888888888889,True
R0270,2024-08-01,2024,8,104,Family_5,210,11,1230,0.5,12,150,,6.8,True,,7.07618329135664,True,37.9,37.9,False,,39.19,True,,60,True,,90,True,,90,True,615.0,14760,8.2,6.0,7.114769448366463,1512900,109.888888888889,True
R0271,2024-08-01,2024,8,105,Family_5,207,11,1230,0.5,12,150,,6.8,True,,7.07618329135664,True,37.9,37.9,False,,39.19,True,,60,True,,90,True,,90,True,615.0,14760,8.2,6.0,7.114769448366463,1512900,108.666666666667,True
R0272,2024-08-01,2024,8,106,Family_5,208,11,1230,0.5,12,150,,6.8,True,,7.07618329135664,True,37.9,37.9,False,,39.19,True,,60,True,,90,True,,90,True,615.0,14760,8.2,6.0,7.114769448366463,1512900,111.444444444445,True
R0273,2024-08-01,2024,8,107,Family_5,209,11,1230,0.5,12,150,,6.8,True,,7.07618329135664,True,37.9,37.9,False,,39.19,True,,60,True,,90,True,,90,True,615.0,14760,8.2,6.0,7.114769448366463,1512900,118.888888888889,True
R0274,2024-08-06,2024,8,108,Family_5,211,12,657,0.5,800,120,6.2,6.2,False,6.5,6.5,False,26.9,26.9,False,35.6,35.6,False,60.0,60,False,90.0,90,False,110.0,110,False,328.5,525600,5.475,400.0,6.48768401848461,431649,80.0,True
R0275,2024-08-06,2024,8,109,Family_5,212,12,657,0.5,800,110,6.2,6.2,False,6.5,6.5,False,26.9,26.9,False,35.6,35.6,False,60.0,60,False,90.0,90,False,110.0,110,False,328.5,525600,5.972727272727273,400.0,6.48768401848461,431649,78.0,True
R0276,2024-08-06,2024,8,110,Family_5,213,12,657,0.5,800,115,6.2,6.2,False,6.5,6.5,False,27.1,27.1,False,37.3,37.3,False,60.0,60,False,90.0,90,False,110.0,110,False,328.5,525600,5.71304347826087,400.0,6.48768401848461,431649,88.0,True
R0277,2024-08-06,2024,8,111,Family_5,214,12,657,0.5,800,115,6.2,6.2,False,6.5,6.5,False,28.3,28.3,False,38.7,38.7,False,60.0,60,False,90.0,90,False,110.0,110,False,328.5,525600,5.71304347826087,400.0,6.48768401848461,431649,85.2222222222222,True
R0278,2024-08-06,2024,8,112,Family_5,215,12,657,0.5,800,115,6.2,6.2,False,6.5,6.5,False,28.3,28.3,False,38.7,38.7,False,60.0,60,False,90.0,90,False,110.0,110,False,328.5,525600,5.71304347826087,400.0,6.48768401848461,431649,82.6666666666667,True
R0279,2024-08-06,2024,8,113,Family_5,216,12,657,0.5,800,115,6.2,6.2,False,6.5,6.5,False,28.3,28.3,False,38.7,38.7,False,60.0,60,False,90.0,90,False,110.0,110,False,328.5,525600,5.71304347826087,400.0,6.48768401848461,431649,83.6666666666667,True
R0280,2024-08-06,2024,8,114,Family_5,217,12,657,0.5,800,115,6.2,6.2,False,6.5,6.5,False,28.3,28.3,False,38.7,38.7,False,60.0,60,False,90.0,90,False,110.0,110,False,328.5,525600,5.71304347826087,400.0,6.48768401848461,431649,84.0,True
R0281,2024-08-06,2024,8,115,Family_4,211,12,657,0.5,800,120,6.2,6.2,False,6.5,6.5,False,35.6,35.6,False,,39.13,True,60.0,60,False,90.0,90,False,110.0,110,False,328.5,525600,5.475,400.0,6.48768401848461,431649,80.0,True
R0282,2024-08-06,2024,8,116,Family_4,212,12,657,0.5,800,110,6.2,6.2,False,6.5,6.5,False,35.6,35.6,False,,39.13,True,60.0,60,False,90.0,90,False,110.0,110,False,328.5,525600,5.972727272727273,400.0,6.48768401848461,431649,78.0,True
R0283,2024-08-06,2024,8,117,Family_4,213,12,657,0.5,800,115,6.2,6.2,False,6.5,6.5,False,37.3,37.3,False,,39.13,True,60.0,60,False,90.0,90,False,110.0,110,False,328.5,525600,5.71304347826087,400.0,6.48768401848461,431649,88.0,True
R0284,2024-08-06,2024,8,118,Family_4,214,12,657,0.5,800,115,6.2,6.2,False,6.5,6.5,False,38.7,38.7,False,,39.13,True,60.0,60,False,90.0,90,False,110.0,110,False,328.5,525600,5.71304347826087,400.0,6.48768401848461,431649,85.2222222222222,True
R0285,2024-08-06,2024,8,119,Family_4,215,12,657,0.5,800,115,6.2,6.2,False,6.5,6.5,False,38.7,38.7,False,,39.13,True,60.0,60,False,90.0,90,False,110.0,110,False,328.5,525600,5.71304347826087,400.0,6.48768401848461,431649,82.6666666666667,True
R0286,2024-08-06,2024,8,120,Family_4,216,12,657,0.5,800,115,6.2,6.2,False,6.5,6.5,False,38.7,38.7,False,,39.13,True,60.0,60,False,90.0,90,False,110.0,110,False,328.5,525600,5.71304347826087,400.0,6.48768401848461,431649,83.6666666666667,True
R0287,2024-08-06,2024,8,121,Family_4,217,12,657,0.5,800,115,6.2,6.2,False,6.5,6.5,False,38.7,38.7,False,,39.13,True,60.0,60,False,90.0,90,False,110.0,110,False,328.5,525600,5.71304347826087,400.0,6.48768401848461,431649,84.0,True
R0288,2024-08-06,2024,8,122,Family_5,211,13,657,0.5,12,120,,6.8,True,10.0,10.0,False,35.6,35.6,False,,39.19,True,,60,True,,90,True,,90,True,328.5,7884,5.475,6.0,6.48768401848461,431649,80.0,True
R0289,2024-08-06,2024,8,123,Family_5,212,13,657,0.5,12,110,,6.8,True,10.0,10.0,False,35.6,35.6,False,,39.19,True,,60,True,,90,True,,90,True,328.5,7884,5.972727272727273,6.0,6.48768401848461,431649,78.0,True
R0290,2024-08-06,2024,8,124,Family_5,213,13,657,0.5,12,115,,6.8,True,10.0,10.0,False,37.3,37.3,False,,39.19,True,,60,True,,90,True,,90,True,328.5,7884,5.71304347826087,6.0,6.48768401848461,431649,88.0,True
R0291,2024-08-06,2024,8,125,Family_5,214,13,657,0.5,12,115,,6.8,True,10.0,10.0,False,38.7,38.7,False,,39.19,True,,60,True,,90,True,,90,True,328.5,7884,5.71304347826087,6.0,6.48768401848461,431649,85.2222222222222,True
R0292,2024-08-06,2024,8,126,Family_5,215,13,657,0.5,12,115,,6.8,True,10.0,10.0,False,38.7,38.7,False,,39.19,True,,60,True,,90,True,,90,True,328.5,7884,5.71304347826087,6.0,6.48768401848461,431649,82.6666666666667,True
R0293,2024-08-06,2024,8,127,Family_5,216,13,657,0.5,12,115,,6.8,True,10.0,10.0,False,38.7,38.7,False,,39.19,True,,60,True,,90,True,,90,True,328.5,7884,5.71304347826087,6.0,6.48768401848461,431649,83.6666666666667,True
R0294,2024-08-06,2024,8,128,Family_5,217,13,657,0.5,12,115,,6.8,True,10.0,10.0,False,38.7,38.7,False,,39.19,True,,60,True,,90,True,,90,True,328.5,7884,5.71304347826087,6.0,6.48768401848461,431649,84.0,True
R0295,2024-08-07,2024,8,129,Family_5,218,14,580,0.5,800,105,6.2,6.2,False,6.08,6.08,False,26.2,26.2,False,37.6,37.6,False,60.0,60,False,90.0,90,False,110.0,110,False,290.0,464000,5.523809523809524,400.0,6.363028103540465,336400,83.6666666666667,True
R0296,2024-08-07,2024,8,130,Family_5,219,14,580,0.5,800,105,6.2,6.2,False,6.08,6.08,False,27.2,27.2,False,38.0,38.0,False,60.0,60,False,90.0,90,False,110.0,110,False,290.0,464000,5.523809523809524,400.0,6.363028103540465,336400,89.6666666666667,True
R0297,2024-08-07,2024,8,131,Family_4,218,14,580,0.5,800,105,6.2,6.2,False,6.08,6.08,False,37.6,37.6,False,,39.13,True,60.0,60,False,90.0,90,False,110.0,110,False,290.0,464000,5.523809523809524,400.0,6.363028103540465,336400,83.6666666666667,True
R0298,2024-08-07,2024,8,132,Family_4,219,14,580,0.5,800,105,6.2,6.2,False,6.08,6.08,False,38.0,38.0,False,,39.13,True,60.0,60,False,90.0,90,False,110.0,110,False,290.0,464000,5.523809523809524,400.0,6.363028103540465,336400,89.6666666666667,True
R0299,2024-08-07,2024,8,133,Family_5,218,15,580,0.5,12,105,,6.8,True,,7.07618329135664,True,37.6,37.6,False,,39.19,True,,60,True,,90,True,,90,True,290.0,6960,5.523809523809524,6.0,6.363028103540465,336400,83.6666666666667,True
R0300,2024-08-07,2024,8,134,Family_5,219,15,580,0.5,12,105,,6.8,True,,7.07618329135664,True,38.0,38.0,False,,39.19,True,,60,True,,90,True,,90,True,290.0,6960,5.523809523809524,6.0,6.363028103540465,336400,89.6666666666667,True
R0301,2024-08-08,2024,8,135,Family_5,220,16,497,0.5,800,85,6.411,6.411,False,6.51,6.51,False,25.9,25.9,False,37.8,37.8,False,60.0,60,False,90.0,90,False,110.0,110,False,248.5,397600,5.847058823529411,400.0,6.208590026096629,247009,72.0,True
R0302,2024-08-08,2024,8,136,Family_5,221,16,497,0.5,800,85,6.411,6.411,False,6.51,6.51,False,26.9,26.9,False,37.3,37.3,False,60.0,60,False,90.0,90,False,110.0,110,False,248.5,397600,5.847058823529411,400.0,6.208590026096629,247009,78.0,True
R0303,2024-08-08,2024,8,137,Family_4,220,16,497,0.5,800,85,6.411,6.411,False,6.51,6.51,False,,38.45,True,,39.13,True,60.0,60,False,90.0,90,False,110.0,110,False,248.5,397600,5.847058823529411,400.0,6.208590026096629,247009,72.0,True
R0304,2024-08-08,2024,8,138,Family_4,221,16,497,0.5,800,85,6.411,6.411,False,6.51,6.51,False,,38.45,True,,39.13,True,60.0,60,False,90.0,90,False,110.0,110,False,248.5,397600,5.847058823529411,400.0,6.208590026096629,247009,78.0,True
R0305,2024-08-09,2024,8,139,Family_5,222,17,839,0.5,800,130,7.566,7.566,False,7.6,7.6,False,23.5,23.5,False,38.3,38.3,False,60.0,60,False,90.0,90,False,110.0,110,False,419.5,671200,6.453846153846154,400.0,6.732210706467206,703921,82.0,True
R0306,2024-08-09,2024,8,140,Family_4,222,17,839,0.5,800,130,7.566,7.566,False,7.6,7.6,False,,38.45,True,,39.13,True,60.0,60,False,90.0,90,False,110.0,110,False,419.5,671200,6.453846153846154,400.0,6.732210706467206,703921,82.0,True
R0307,2024-08-13,2024,8,141,Family_5,223,18,1210,0.5,800,325,7.699,7.699,False,7.57,7.57,False,26.1,26.1,False,38.3,38.3,False,60.0,60,False,90.0,90,False,110.0,110,False,605.0,968000,3.723076923076923,400.0,7.098375638590786,1464100,103.0,True
R0308,2024-08-13,2024,8,142,Family_5,224,18,1210,0.5,800,325,7.699,7.699,False,7.57,7.57,False,26.1,26.1,False,38.3,38.3,False,60.0,60,False,90.0,90,False,110.0,110,False,605.0,968000,3.723076923076923,400.0,7.098375638590786,1464100,102.0,True
R0309,2024-08-13,2024,8,143,Family_4,223,18,1210,0.5,800,325,7.699,7.699,False,7.57,7.57,False,,38.45,True,,39.13,True,60.0,60,False,90.0,90,False,110.0,110,False,605.0,968000,3.723076923076923,400.0,7.098375638590786,1464100,103.0,True
R0310,2024-08-13,2024,8,144,Family_4,224,18,1210,0.5,800,325,7.699,7.699,False,7.57,7.57,False,,38.45,True,,39.13,True,60.0,60,False,90.0,90,False,110.0,110,False,605.0,968000,3.723076923076923,400.0,7.098375638590786,1464100,102.0,True
R0311,2024-08-20,2024,8,151,Family_5,225,19,966,0.6,800,200,7.312,7.312,False,7.21,7.21,False,30.0,30.0,False,38.5,38.5,False,60.0,60,False,90.0,90,False,110.0,110,False,579.6,772800,4.83,480.0,6.873163834212518,933156,88.0,True
R0312,2024-08-20,2024,8,152,Family_5,226,19,966,0.6,800,230,7.312,7.312,False,7.21,7.21,False,30.9,30.9,False,37.5,37.5,False,60.0,60,False,90.0,90,False,110.0,110,False,579.6,772800,4.2,480.0,6.873163834212518,933156,95.0,True
R0313,2024-08-20,2024,8,153,Family_4,225,19,966,0.6,800,200,7.312,7.312,False,7.21,7.21,False,,38.45,True,,39.13,True,60.0,60,False,90.0,90,False,110.0,110,False,579.6,772800,4.83,480.0,6.873163834212518,933156,88.0,True
R0314,2024-08-20,2024,8,154,Family_4,226,19,966,0.6,800,230,7.312,7.312,False,7.21,7.21,False,,38.45,True,,39.13,True,60.0,60,False,90.0,90,False,110.0,110,False,579.6,772800,4.2,480.0,6.873163834212518,933156,95.0,True
R0315,2024-08-21,2024,8,155,Family_5,227,20,999,0.5,800,200,7.133,7.133,False,7.4,7.4,False,27.1,27.1,False,38.1,38.1,False,60.0,60,False,90.0,90,False,110.0,110,False,499.5,799200,4.995,400.0,6.906754778648554,998001,106.111111111111,True
R0316,2024-08-21,2024,8,156,Family_5,228,20,999,0.6,800,230,7.133,7.133,False,7.4,7.4,False,28.8,28.8,False,37.8,37.8,False,60.0,60,False,90.0,90,False,110.0,110,False,599.4,799200,4.343478260869565,480.0,6.906754778648554,998001,93.3333333333333,True
R0317,2024-08-21,2024,8,157,Family_5,229,20,999,0.6,800,200,7.133,7.133,False,7.4,7.4,False,28.8,28.8,False,37.8,37.8,False,60.0,60,False,90.0,90,False,110.0,110,False,599.4,799200,4.995,480.0,6.906754778648554,998001,109.111111111111,True
R0318,2024-08-21,2024,8,158,Family_4,227,20,999,0.5,800,200,7.133,7.133,False,7.4,7.4,False,,38.45,True,,39.13,True,60.0,60,False,90.0,90,False,110.0,110,False,499.5,799200,4.995,400.0,6.906754778648554,998001,106.111111111111,True
R0319,2024-08-21,2024,8,159,Family_4,228,20,999,0.6,800,230,7.133,7.133,False,7.4,7.4,False,,38.45,True,,39.13,True,60.0,60,False,90.0,90,False,110.0,110,False,599.4,799200,4.343478260869565,480.0,6.906754778648554,998001,93.3333333333333,True
R0320,2024-08-21,2024,8,160,Family_4,229,20,999,0.6,800,200,7.133,7.133,False,7.4,7.4,False,,38.45,True,,39.13,True,60.0,60,False,90.0,90,False,110.0,110,False,599.4,799200,4.995,480.0,6.906754778648554,998001,109.111111111111,True
R0321,2024-08-22,2024,8,161,Family_5,230,21,1050,0.5,800,140,7.133,7.133,False,7.6,7.6,False,29.9,29.9,False,37.8,37.8,False,60.0,60,False,90.0,90,False,110.0,110,False,525.0,840000,7.5,400.0,6.956545443151569,1102500,107.0,True
R0322,2024-08-22,2024,8,162,Family_4,230,21,1050,0.5,800,140,7.133,7.133,False,7.6,7.6,False,,38.45,True,,39.13,True,60.0,60,False,90.0,90,False,110.0,110,False,525.0,840000,7.5,400.0,6.956545443151569,1102500,107.0,True
R0323,2024-08-23,2024,8,163,Family_5,231,22,960,0.5,800,140,7.133,7.133,False,7.36,7.36,False,30.4,30.4,False,37.5,37.5,False,60.0,60,False,90.0,90,False,110.0,110,False,480.0,768000,6.857142857142857,400.0,6.866933284461882,921600,108.0,True
R0324,2024-08-23,2024,8,164,Family_5,232,22,960,0.5,800,140,7.133,7.133,False,7.36,7.36,False,31.4,31.4,False,37.8,37.8,False,60.0,60,False,90.0,90,False,110.0,110,False,480.0,768000,6.857142857142857,400.0,6.866933284461882,921600,108.0,True
R0325,2024-08-23,2024,8,165,Family_4,231,22,960,0.5,800,140,7.133,7.133,False,7.36,7.36,False,,38.45,True,,39.13,True,60.0,60,False,90.0,90,False,110.0,110,False,480.0,768000,6.857142857142857,400.0,6.866933284461882,921600,108.0,True
R0326,2024-08-23,2024,8,166,Family_4,232,22,960,0.5,800,140,7.133,7.133,False,7.36,7.36,False,,38.45,True,,39.13,True,60.0,60,False,90.0,90,False,110.0,110,False,480.0,768000,6.857142857142857,400.0,6.866933284461882,921600,108.0,True
R0327,2024-08-27,2024,8,167,Family_5,233,23,1075,0.5,800,140,7.133,7.133,False,7.46,7.46,False,32.0,32.0,False,38.3,38.3,False,60.0,60,False,90.0,90,False,110.0,110,False,537.5,860000,7.678571428571429,400.0,6.980075940561763,1155625,105.444444444445,True
R0328,2024-08-27,2024,8,168,Family_4,233,23,1075,0.5,800,140,7.133,7.133,False,7.46,7.46,False,,38.45,True,,39.13,True,60.0,60,False,90.0,90,False,110.0,110,False,537.5,860000,7.678571428571429,400.0,6.980075940561763,1155625,105.444444444445,True
R0329,2024-08-28,2024,8,169,Family_5,234,24,849,0.5,800,140,7.133,7.133,False,7.15,7.15,False,29.3,29.3,False,37.8,37.8,False,60.0,60,False,90.0,90,False,110.0,110,False,424.5,679200,6.064285714285714,400.0,6.744059186311348,720801,109.0,True
R0330,2024-08-28,2024,8,170,Family_4,234,24,849,0.5,800,140,7.133,7.133,False,7.15,7.15,False,,38.45,True,,39.13,True,60.0,60,False,90.0,90,False,110.0,110,False,424.5,679200,6.064285714285714,400.0,6.744059186311348,720801,109.0,True
R0331,2024-08-29,2024,8,173,Family_5,235,25,930,0.5,800,130,7.133,7.133,False,7.83,7.83,False,28.6,28.6,False,38.9,38.9,False,60.0,60,False,90.0,90,False,110.0,110,False,465.0,744000,7.153846153846154,400.0,6.835184586147301,864900,102.0,True
R0332,2024-08-29,2024,8,174,Family_4,235,25,930,0.5,800,130,7.133,7.133,False,7.83,7.83,False,,38.45,True,,39.13,True,60.0,60,False,90.0,90,False,110.0,110,False,465.0,744000,7.153846153846154,400.0,6.835184586147301,864900,102.0,True
R0333,2024-11-28,2024,11,183,Family_5,236,26,1626,0.5,800,240,7.133,7.133,False,7.36879865,7.36879865,False,20.9,20.9,False,18.8,18.8,False,60.0,60,False,90.0,90,False,110.0,110,False,813.0,1300800,6.775,400.0,7.393878290107756,2643876,157.0,True
R0334,2024-11-28,2024,11,184,Family_4,236,26,1626,0.5,800,240,7.133,7.133,False,7.36879865,7.36879865,False,,38.45,True,,39.13,True,60.0,60,False,90.0,90,False,110.0,110,False,813.0,1300800,6.775,400.0,7.393878290107756,2643876,157.0,True
R0335,2024-11-29,2024,11,185,Family_5,237,26,1626,0.5,800,230,7.133,7.133,False,7.36879865,7.36879865,False,20.2,20.2,False,20.5,20.5,False,60.0,60,False,90.0,90,False,110.0,110,False,813.0,1300800,7.069565217391304,400.0,7.393878290107756,2643876,127.0,True
R0336,2024-11-29,2024,11,186,Family_5,238,26,1626,0.5,800,230,7.133,7.133,False,7.36879865,7.36879865,False,20.7,20.7,False,21.2,21.2,False,60.0,60,False,90.0,90,False,110.0,110,False,813.0,1300800,7.069565217391304,400.0,7.393878290107756,2643876,131.0,True
R0337,2024-11-29,2024,11,187,Family_5,239,26,1626,0.5,800,230,7.133,7.133,False,7.36879865,7.36879865,False,21.2,21.2,False,21.9,21.9,False,60.0,60,False,90.0,90,False,110.0,110,False,813.0,1300800,7.069565217391304,400.0,7.393878290107756,2643876,131.0,True
R0338,2024-11-29,2024,11,188,Family_4,237,26,1626,0.5,800,230,7.133,7.133,False,7.36879865,7.36879865,False,,38.45,True,,39.13,True,60.0,60,False,90.0,90,False,110.0,110,False,813.0,1300800,7.069565217391304,400.0,7.393878290107756,2643876,127.0,True
R0339,2024-11-29,2024,11,189,Family_4,238,26,1626,0.5,800,230,7.133,7.133,False,7.36879865,7.36879865,False,,38.45,True,,39.13,True,60.0,60,False,90.0,90,False,110.0,110,False,813.0,1300800,7.069565217391304,400.0,7.393878290107756,2643876,131.0,True
R0340,2024-11-29,2024,11,190,Family_4,239,26,1626,0.5,800,230,7.133,7.133,False,7.36879865,7.36879865,False,,38.45,True,,39.13,True,60.0,60,False,90.0,90,False,110.0,110,False,813.0,1300800,7.069565217391304,400.0,7.393878290107756,2643876,131.0,True
R0341,2024-12-02,2024,12,191,Family_5,240,27,1445,0.5,800,230,7.133,7.133,False,7.297035,7.297035,False,19.1,19.1,False,19.9,19.9,False,110.0,110,False,0.0,0,False,110.0,110,False,722.5,1156000,6.282608695652174,400.0,7.275864600546533,2088025,134.0,True
R0342,2024-12-02,2024,12,192,Family_5,241,27,1445,0.5,800,230,7.133,7.133,False,7.297035,7.297035,False,20.9,20.9,False,14.9,14.9,False,60.0,60,False,90.0,90,False,110.0,110,False,722.5,1156000,6.282608695652174,400.0,7.275864600546533,2088025,133.0,True
R0343,2024-12-02,2024,12,193,Family_4,240,27,1445,0.5,800,230,7.133,7.133,False,7.297035,7.297035,False,,38.45,True,,39.13,True,110.0,110,False,0.0,0,False,110.0,110,False,722.5,1156000,6.282608695652174,400.0,7.275864600546533,2088025,134.0,True
R0344,2024-12-02,2024,12,194,Family_4,241,27,1445,0.5,800,230,7.133,7.133,False,7.297035,7.297035,False,,38.45,True,,39.13,True,60.0,60,False,90.0,90,False,110.0,110,False,722.5,1156000,6.282608695652174,400.0,7.275864600546533,2088025,133.0,True
R0345,2024-12-03,2024,12,195,Family_5,242,28,1692,0.5,800,230,7.133,7.133,False,7.310794289,7.310794289,False,20.1,20.1,False,18.1,18.1,False,60.0,60,False,90.0,90,False,110.0,110,False,846.0,1353600,7.356521739130435,400.0,7.433666540166168,2862864,100.0,True
R0346,2024-12-03,2024,12,196,Family_5,243,28,1692,0.5,800,230,7.133,7.133,False,7.310794289,7.310794289,False,21.7,21.7,False,18.4,18.4,False,60.0,60,False,90.0,90,False,110.0,110,False,846.0,1353600,7.356521739130435,400.0,7.433666540166168,2862864,105.0,True
R0347,2024-12-03,2024,12,197,Family_4,242,28,1692,0.5,800,230,7.133,7.133,False,7.310794289,7.310794289,False,,38.45,True,,39.13,True,60.0,60,False,90.0,90,False,110.0,110,False,846.0,1353600,7.356521739130435,400.0,7.433666540166168,2862864,100.0,True
R0348,2024-12-03,2024,12,198,Family_4,243,28,1692,0.5,800,230,7.133,7.133,False,7.310794289,7.310794289,False,,38.45,True,,39.13,True,60.0,60,False,90.0,90,False,110.0,110,False,846.0,1353600,7.356521739130435,400.0,7.433666540166168,2862864,105.0,True
R0349,2024-12-04,2024,12,199,Family_5,244,29,1653,0.5,800,270,7.133,7.133,False,7.289086552,7.289086552,False,20.7,20.7,False,19.6,19.6,False,60.0,60,False,90.0,90,False,110.0,110,False,826.5,1322400,6.122222222222222,400.0,7.410347097821024,2732409,123.0,True
R0350,2024-12-04,2024,12,200,Family_5,245,29,1653,0.5,800,270,7.133,7.133,False,7.289086552,7.289086552,False,21.9,21.9,False,20.3,20.3,False,60.0,60,False,90.0,90,False,90.0,90,False,826.5,1322400,6.122222222222222,400.0,7.410347097821024,2732409,127.0,True
R0351,2024-12-04,2024,12,201,Family_4,244,29,1653,0.5,800,270,7.133,7.133,False,7.289086552,7.289086552,False,,38.45,True,,39.13,True,60.0,60,False,90.0,90,False,110.0,110,False,826.5,1322400,6.122222222222222,400.0,7.410347097821024,2732409,123.0,True
R0352,2024-12-04,2024,12,202,Family_4,245,29,1653,0.5,800,270,7.133,7.133,False,7.289086552,7.289086552,False,,38.45,True,,39.13,True,60.0,60,False,90.0,90,False,90.0,90,False,826.5,1322400,6.122222222222222,400.0,7.410347097821024,2732409,127.0,True
R0353,2024-12-11,2024,12,213,Family_5,246,30,1318,0.5,800,400,6.8,6.8,False,7.05,7.05,False,19.9,19.9,False,36.8,36.8,False,60.0,60,False,90.0,90,False,110.0,110,False,659.0,1054400,3.295,400.0,7.183870715062453,1737124,92.0,True
R0354,2024-12-11,2024,12,214,Family_5,247,30,1318,0.5,800,400,6.8,6.8,False,7.05,7.05,False,20.7,20.7,False,38.5,38.5,False,60.0,60,False,90.0,90,False,110.0,110,False,659.0,1054400,3.295,400.0,7.183870715062453,1737124,90.0,True
R0355,2024-12-11,2024,12,215,Family_5,248,30,1318,0.5,800,400,6.8,6.8,False,7.05,7.05,False,22.0,22.0,False,39.0,39.0,False,60.0,60,False,90.0,90,False,110.0,110,False,659.0,1054400,3.295,400.0,7.183870715062453,1737124,95.0,True
R0356,2024-12-11,2024,12,216,Family_5,249,30,1318,0.5,800,400,6.8,6.8,False,7.05,7.05,False,22.0,22.0,False,39.4,39.4,False,60.0,60,False,90.0,90,False,110.0,110,False,659.0,1054400,3.295,400.0,7.183870715062453,1737124,93.0,True
R0357,2024-12-11,2024,12,217,Family_5,250,30,1318,0.5,800,400,6.8,6.8,False,7.05,7.05,False,22.1,22.1,False,39.3,39.3,False,60.0,60,False,90.0,90,False,90.0,90,False,659.0,1054400,3.295,400.0,7.183870715062453,1737124,88.0,True
