Repository: grantiq-spark/nips-thickness-prediction

# Feature interaction engineering for NIPS membrane thickness prediction

Public reproducibility repository for the revised manuscript:

**"Feature interaction engineering with explainable AI for viscosity-speed coupling in NIPS membrane thickness prediction from pilot manufacturing data"**
(DWT-D-26-00307)

This repository contains the anonymized public dataset, the analysis scripts,
the data dictionary, the leakage and validation protocol, and the locked
exact-TreeSHAP and GBR-500 performance summary outputs that support the
results reported in the manuscript.

File: data/public/Public_760_Anonymized.csv (part 3 of 5)
record_id,date,year,month,production_order,product_family_code,sample_lot_code,solution_lot_code,viscosity_cP,casting_speed_m_min,blade_gap_um,flow_rate_mL_min,solution_concentration_pct_raw,solution_concentration_pct_imputed,solution_concentration_pct_was_imputed,solid_content_pct_raw,solid_content_pct_imputed,solid_content_pct_was_imputed,nips1_temp_C_raw,nips1_temp_C_imputed,nips1_temp_C_was_imputed,nips2_temp_C_raw,nips2_temp_C_imputed,nips2_temp_C_was_imputed,dry1_temp_C_raw,dry1_temp_C_imputed,dry1_temp_C_was_imputed,dry2_temp_C_raw,dry2_temp_C_imputed,dry2_temp_C_was_imputed,dry3_temp_C_raw,dry3_temp_C_imputed,dry3_temp_C_was_imputed,viscosity_x_speed,viscosity_x_gap,viscosity_div_flow,speed_x_gap,log_viscosity,viscosity_sq,thickness_um,is_major_NC_5_family
R0358,2024-12-11,2024,12,218,Family_5,251,31,1929,0.5,800,280,6.8,6.8,False,7.75389281156992,7.75389281156992,False,22.0,22.0,False,39.2,39.2,False,60.0,60,False,90.0,90,False,90.0,90,False,964.5,1543200,6.889285714285714,400.0,7.564757012905729,3721041,135.0,True
R0359,2024-12-11,2024,12,219,Family_5,252,31,1929,0.5,800,360,6.8,6.8,False,7.75389281156992,7.75389281156992,False,22.1,22.1,False,40.1,40.1,False,60.0,60,False,90.0,90,False,90.0,90,False,964.5,1543200,5.358333333333333,400.0,7.564757012905729,3721041,160.0,True
R0360,2024-12-11,2024,12,220,Family_5,253,31,1929,0.5,800,260,6.8,6.8,False,7.75389281156992,7.75389281156992,False,22.1,22.1,False,39.3,39.3,False,60.0,60,False,90.0,90,False,90.0,90,False,964.5,1543200,7.41923076923077,400.0,7.564757012905729,3721041,146.0,True
R0361,2024-12-11,2024,12,221,Family_5,254,31,1929,0.5,800,260,6.8,6.8,False,7.75389281156992,7.75389281156992,False,22.0,22.0,False,40.1,40.1,False,60.0,60,False,90.0,90,False,90.0,90,False,964.5,1543200,7.41923076923077,400.0,7.564757012905729,3721041,143.0,True
R0362,2024-12-11,2024,12,222,Family_4,246,30,1318,0.5,800,400,6.8,6.8,False,7.05,7.05,False,,38.45,True,,39.13,True,60.0,60,False,90.0,90,False,110.0,110,False,659.0,1054400,3.295,400.0,7.183870715062453,1737124,92.0,True
R0363,2024-12-11,2024,12,223,Family_4,247,30,1318,0.5,800,400,6.8,6.8,False,7.05,7.05,False,,38.45,True,,39.13,True,60.0,60,False,90.0,90,False,110.0,110,False,659.0,1054400,3.295,400.0,7.183870715062453,1737124,90.0,True
R0364,2024-12-11,2024,12,224,Family_4,248,30,1318,0.5,800,400,6.8,6.8,False,7.05,7.05,False,,38.45,True,,39.13,True,60.0,60,False,90.0,90,False,110.0,110,False,659.0,1054400,3.295,400.0,7.183870715062453,1737124,95.0,True
R0365,2024-12-11,2024,12,225,Family_4,249,30,1318,0.5,800,400,6.8,6.8,False,7.05,7.05,False,,38.45,True,,39.13,True,60.0,60,False,90.0,90,False,110.0,110,False,659.0,1054400,3.295,400.0,7.183870715062453,1737124,93.0,True
R0366,2024-12-11,2024,12,226,Family_4,250,30,1318,0.5,800,400,6.8,6.8,False,7.05,7.05,False,,38.45,True,,39.13,True,60.0,60,False,90.0,90,False,90.0,90,False,659.0,1054400,3.295,400.0,7.183870715062453,1737124,88.0,True
R0367,2024-12-11,2024,12,227,Family_4,251,31,1929,0.5,800,280,6.8,6.8,False,7.75389281156992,7.75389281156992,False,,38.45,True,,39.13,True,60.0,60,False,90.0,90,False,90.0,90,False,964.5,1543200,6.889285714285714,400.0,7.564757012905729,3721041,135.0,True
R0368,2024-12-11,2024,12,228,Family_4,252,31,1929,0.5,800,360,6.8,6.8,False,7.75389281156992,7.75389281156992,False,,38.45,True,,39.13,True,60.0,60,False,90.0,90,False,90.0,90,False,964.5,1543200,5.358333333333333,400.0,7.564757012905729,3721041,160.0,True
R0369,2024-12-11,2024,12,229,Family_4,253,31,1929,0.5,800,260,6.8,6.8,False,7.75389281156992,7.75389281156992,False,,38.45,True,,39.13,True,60.0,60,False,90.0,90,False,90.0,90,False,964.5,1543200,7.41923076923077,400.0,7.564757012905729,3721041,146.0,True
R0370,2024-12-11,2024,12,230,Family_4,254,31,1929,0.5,800,260,6.8,6.8,False,7.75389281156992,7.75389281156992,False,,38.45,True,,39.13,True,60.0,60,False,90.0,90,False,90.0,90,False,964.5,1543200,7.41923076923077,400.0,7.564757012905729,3721041,143.0,True
R0371,2024-12-13,2024,12,231,Family_5,255,32,1435,0.5,800,320,6.8,6.8,False,7.25041282233715,7.25041282233715,False,18.8,18.8,False,36.3,36.3,False,60.0,60,False,90.0,90,False,90.0,90,False,717.5,1148000,4.484375,400.0,7.268920128193722,2059225,159.0,True
R0372,2024-12-13,2024,12,232,Family_5,256,32,1435,0.5,800,320,6.8,6.8,False,7.25041282233715,7.25041282233715,False,19.8,19.8,False,39.3,39.3,False,60.0,60,False,90.0,90,False,90.0,90,False,717.5,1148000,4.484375,400.0,7.268920128193722,2059225,161.0,True
R0373,2024-12-13,2024,12,233,Family_5,257,32,1435,0.5,800,270,6.8,6.8,False,7.25041282233715,7.25041282233715,False,20.3,20.3,False,40.0,40.0,False,60.0,60,False,90.0,90,False,90.0,90,False,717.5,1148000,5.314814814814815,400.0,7.268920128193722,2059225,159.0,True
R0374,2024-12-13,2024,12,234,Family_5,258,32,1435,0.5,800,250,6.8,6.8,False,7.25041282233715,7.25041282233715,False,21.1,21.1,False,40.1,40.1,False,60.0,60,False,90.0,90,False,90.0,90,False,717.5,1148000,5.74,400.0,7.268920128193722,2059225,146.0,True
R0375,2024-12-13,2024,12,235,Family_5,259,32,1435,0.5,800,270,6.8,6.8,False,7.25041282233715,7.25041282233715,False,21.7,21.7,False,40.3,40.3,False,60.0,60,False,90.0,90,False,90.0,90,False,717.5,1148000,5.314814814814815,400.0,7.268920128193722,2059225,155.0,True
R0376,2024-12-13,2024,12,236,Family_5,260,33,1632,0.5,800,270,6.8,6.8,False,7.09482670387072,7.09482670387072,False,22.7,22.7,False,39.3,39.3,False,60.0,60,False,90.0,90,False,90.0,90,False,816.0,1305600,6.044444444444444,400.0,7.397561535524052,2663424,121.0,True
R0377,2024-12-13,2024,12,237,Family_5,261,33,1632,0.5,800,270,6.8,6.8,False,7.09482670387072,7.09482670387072,False,23.2,23.2,False,40.0,40.0,False,60.0,60,False,90.0,90,False,90.0,90,False,816.0,1305600,6.044444444444444,400.0,7.397561535524052,2663424,124.0,True
R0378,2024-12-13,2024,12,238,Family_5,262,33,1632,0.5,800,270,6.8,6.8,False,7.09482670387072,7.09482670387072,False,23.9,23.9,False,40.6,40.6,False,60.0,60,False,90.0,90,False,90.0,90,False,816.0,1305600,6.044444444444444,400.0,7.397561535524052,2663424,123.0,True
R0379,2024-12-13,2024,12,239,Family_5,263,33,1632,0.5,800,270,6.8,6.8,False,7.09482670387072,7.09482670387072,False,24.3,24.3,False,40.0,40.0,False,60.0,60,False,90.0,90,False,90.0,90,False,816.0,1305600,6.044444444444444,400.0,7.397561535524052,2663424,124.0,True
R0380,2024-12-13,2024,12,240,Family_5,264,33,1632,0.5,800,270,6.8,6.8,False,7.09482670387072,7.09482670387072,False,24.7,24.7,False,40.6,40.6,False,60.0,60,False,90.0,90,False,90.0,90,False,816.0,1305600,6.044444444444444,400.0,7.397561535524052,2663424,125.0,True
R0381,2024-12-13,2024,12,241,Family_4,255,32,1435,0.5,800,320,6.8,6.8,False,7.25041282233715,7.25041282233715,False,,38.45,True,,39.13,True,60.0,60,False,90.0,90,False,90.0,90,False,717.5,1148000,4.484375,400.0,7.268920128193722,2059225,159.0,True
R0382,2024-12-13,2024,12,242,Family_4,256,32,1435,0.5,800,320,6.8,6.8,False,7.25041282233715,7.25041282233715,False,,38.45,True,,39.13,True,60.0,60,False,90.0,90,False,90.0,90,False,717.5,1148000,4.484375,400.0,7.268920128193722,2059225,161.0,True
R0383,2024-12-13,2024,12,243,Family_4,257,32,1435,0.5,800,270,6.8,6.8,False,7.25041282233715,7.25041282233715,False,,38.45,True,,39.13,True,60.0,60,False,90.0,90,False,90.0,90,False,717.5,1148000,5.314814814814815,400.0,7.268920128193722,2059225,159.0,True
R0384,2024-12-13,2024,12,244,Family_4,258,32,1435,0.5,800,250,6.8,6.8,False,7.25041282233715,7.25041282233715,False,,38.45,True,,39.13,True,60.0,60,False,90.0,90,False,90.0,90,False,717.5,1148000,5.74,400.0,7.268920128193722,2059225,146.0,True
R0385,2024-12-13,2024,12,245,Family_4,259,32,1435,0.5,800,270,6.8,6.8,False,7.25041282233715,7.25041282233715,False,,38.45,True,,39.13,True,60.0,60,False,90.0,90,False,90.0,90,False,717.5,1148000,5.314814814814815,400.0,7.268920128193722,2059225,155.0,True
R0386,2024-12-13,2024,12,246,Family_4,260,33,1632,0.5,800,270,6.8,6.8,False,7.09482670387072,7.09482670387072,False,,38.45,True,,39.13,True,60.0,60,False,90.0,90,False,90.0,90,False,816.0,1305600,6.044444444444444,400.0,7.397561535524052,2663424,121.0,True
R0387,2024-12-13,2024,12,247,Family_4,261,33,1632,0.5,800,270,6.8,6.8,False,7.09482670387072,7.09482670387072,False,,38.45,True,,39.13,True,60.0,60,False,90.0,90,False,90.0,90,False,816.0,1305600,6.044444444444444,400.0,7.397561535524052,2663424,124.0,True
R0388,2024-12-13,2024,12,248,Family_4,262,33,1632,0.5,800,270,6.8,6.8,False,7.09482670387072,7.09482670387072,False,,38.45,True,,39.13,True,60.0,60,False,90.0,90,False,90.0,90,False,816.0,1305600,6.044444444444444,400.0,7.397561535524052,2663424,123.0,True
R0389,2024-12-13,2024,12,249,Family_4,263,33,1632,0.5,800,270,6.8,6.8,False,7.09482670387072,7.09482670387072,False,,38.45,True,,39.13,True,60.0,60,False,90.0,90,False,90.0,90,False,816.0,1305600,6.044444444444444,400.0,7.397561535524052,2663424,124.0,True
R0390,2024-12-13,2024,12,250,Family_4,264,33,1632,0.5,800,270,6.8,6.8,False,7.09482670387072,7.09482670387072,False,,38.45,True,,39.13,True,60.0,60,False,90.0,90,False,90.0,90,False,816.0,1305600,6.044444444444444,400.0,7.397561535524052,2663424,125.0,True
R0391,2024-12-17,2024,12,251,Family_5,265,34,1809,0.5,800,270,6.8,6.8,False,7.031006435,7.031006435,False,13.8,13.8,False,33.9,33.9,False,60.0,60,False,90.0,90,False,90.0,90,False,904.5,1447200,6.7,400.0,7.500529485395295,3272481,146.0,True
R0392,2024-12-17,2024,12,252,Family_5,266,34,1809,0.5,800,270,6.8,6.8,False,7.031006435,7.031006435,False,16.1,16.1,False,40.5,40.5,False,60.0,60,False,90.0,90,False,90.0,90,False,904.5,1447200,6.7,400.0,7.500529485395295,3272481,146.0,True
R0393,2024-12-17,2024,12,253,Family_5,267,34,1809,0.5,800,270,6.8,6.8,False,7.031006435,7.031006435,False,19.2,19.2,False,40.9,40.9,False,60.0,60,False,90.0,90,False,90.0,90,False,904.5,1447200,6.7,400.0,7.500529485395295,3272481,147.0,True
R0394,2024-12-17,2024,12,254,Family_5,268,34,1809,0.5,800,270,6.8,6.8,False,7.031006435,7.031006435,False,19.7,19.7,False,40.1,40.1,False,60.0,60,False,90.0,90,False,90.0,90,False,904.5,1447200,6.7,400.0,7.500529485395295,3272481,145.0,True
R0395,2024-12-17,2024,12,255,Family_5,269,34,1809,0.5,800,270,6.8,6.8,False,7.031006435,7.031006435,False,21.1,21.1,False,40.1,40.1,False,60.0,60,False,90.0,90,False,90.0,90,False,904.5,1447200,6.7,400.0,7.500529485395295,3272481,144.0,True
R0396,2024-12-17,2024,12,256,Family_4,265,34,1809,0.5,800,270,6.8,6.8,False,7.031006435,7.031006435,False,,38.45,True,,39.13,True,60.0,60,False,90.0,90,False,90.0,90,False,904.5,1447200,6.7,400.0,7.500529485395295,3272481,146.0,True
R0397,2024-12-17,2024,12,257,Family_4,266,34,1809,0.5,800,270,6.8,6.8,False,7.031006435,7.031006435,False,,38.45,True,,39.13,True,60.0,60,False,90.0,90,False,90.0,90,False,904.5,1447200,6.7,400.0,7.500529485395295,3272481,146.0,True
R0398,2024-12-17,2024,12,258,Family_4,267,34,1809,0.5,800,270,6.8,6.8,False,7.031006435,7.031006435,False,,38.45,True,,39.13,True,60.0,60,False,90.0,90,False,90.0,90,False,904.5,1447200,6.7,400.0,7.500529485395295,3272481,147.0,True
R0399,2024-12-17,2024,12,259,Family_4,268,34,1809,0.5,800,270,6.8,6.8,False,7.031006435,7.031006435,False,,38.45,True,,39.13,True,60.0,60,False,90.0,90,False,90.0,90,False,904.5,1447200,6.7,400.0,7.500529485395295,3272481,145.0,True
R0400,2024-12-17,2024,12,260,Family_4,269,34,1809,0.5,800,270,6.8,6.8,False,7.031006435,7.031006435,False,,38.45,True,,39.13,True,60.0,60,False,90.0,90,False,90.0,90,False,904.5,1447200,6.7,400.0,7.500529485395295,3272481,144.0,True
R0401,2024-12-18,2024,12,261,Family_5,270,35,1782,0.5,800,190,6.8,6.8,False,7.09008558085717,7.09008558085717,False,19.3,19.3,False,32.5,32.5,False,60.0,60,False,90.0,90,False,90.0,90,False,891.0,1425600,9.378947368421052,400.0,7.485491608030754,3175524,143.0,True
R0402,2024-12-18,2024,12,262,Family_5,271,35,1782,0.5,800,270,6.8,6.8,False,7.09008558085717,7.09008558085717,False,20.8,20.8,False,40.2,40.2,False,60.0,60,False,90.0,90,False,90.0,90,False,891.0,1425600,6.6,400.0,7.485491608030754,3175524,142.0,True
R0403,2024-12-18,2024,12,263,Family_5,272,35,1782,0.5,800,400,6.8,6.8,False,7.09008558085717,7.09008558085717,False,21.8,21.8,False,40.6,40.6,False,60.0,60,False,90.0,90,False,90.0,90,False,891.0,1425600,4.455,400.0,7.485491608030754,3175524,158.0,True
R0404,2024-12-18,2024,12,264,Family_5,273,35,1782,0.5,800,350,6.8,6.8,False,7.09008558085717,7.09008558085717,False,21.9,21.9,False,40.7,40.7,False,60.0,60,False,90.0,90,False,90.0,90,False,891.0,1425600,5.091428571428572,400.0,7.485491608030754,3175524,155.0,True
R0405,2024-12-18,2024,12,265,Family_5,274,35,1782,0.5,800,300,6.8,6.8,False,7.09008558085717,7.09008558085717,False,22.0,22.0,False,40.9,40.9,False,60.0,60,False,90.0,90,False,90.0,90,False,891.0,1425600,5.94,400.0,7.485491608030754,3175524,149.0,True
R0406,2024-12-18,2024,12,266,Family_5,275,35,1782,0.5,800,250,6.8,6.8,False,7.09008558085717,7.09008558085717,False,22.5,22.5,False,40.7,40.7,False,60.0,60,False,90.0,90,False,90.0,90,False,891.0,1425600,7.128,400.0,7.485491608030754,3175524,139.0,True
R0407,2024-12-18,2024,12,267,Family_5,276,35,1782,0.5,800,200,6.8,6.8,False,7.09008558085717,7.09008558085717,False,22.5,22.5,False,40.7,40.7,False,60.0,60,False,90.0,90,False,90.0,90,False,891.0,1425600,8.91,400.0,7.485491608030754,3175524,115.0,True
R0408,2024-12-18,2024,12,268,Family_5,277,35,1782,0.5,800,150,6.8,6.8,False,7.09008558085717,7.09008558085717,False,22.8,22.8,False,40.1,40.1,False,60.0,60,False,90.0,90,False,90.0,90,False,891.0,1425600,11.88,400.0,7.485491608030754,3175524,80.0,True
R0409,2024-12-18,2024,12,269,Family_4,270,35,1782,0.5,800,190,6.8,6.8,False,7.09008558085717,7.09008558085717,False,,38.45,True,,39.13,True,60.0,60,False,90.0,90,False,90.0,90,False,891.0,1425600,9.378947368421052,400.0,7.485491608030754,3175524,143.0,True
R0410,2024-12-18,2024,12,270,Family_4,271,35,1782,0.5,800,270,6.8,6.8,False,7.09008558085717,7.09008558085717,False,,38.45,True,,39.13,True,60.0,60,False,90.0,90,False,90.0,90,False,891.0,1425600,6.6,400.0,7.485491608030754,3175524,142.0,True
R0411,2024-12-18,2024,12,271,Family_4,272,35,1782,0.5,800,400,6.8,6.8,False,7.09008558085717,7.09008558085717,False,,38.45,True,,39.13,True,60.0,60,False,90.0,90,False,90.0,90,False,891.0,1425600,4.455,400.0,7.485491608030754,3175524,158.0,True
R0412,2024-12-18,2024,12,272,Family_4,273,35,1782,0.5,800,350,6.8,6.8,False,7.09008558085717,7.09008558085717,False,,38.45,True,,39.13,True,60.0,60,False,90.0,90,False,90.0,90,False,891.0,1425600,5.091428571428572,400.0,7.485491608030754,3175524,155.0,True
R0413,2024-12-18,2024,12,273,Family_4,274,35,1782,0.5,800,300,6.8,6.8,False,7.09008558085717,7.09008558085717,False,,38.45,True,,39.13,True,60.0,60,False,90.0,90,False,90.0,90,False,891.0,1425600,5.94,400.0,7.485491608030754,3175524,149.0,True
R0414,2024-12-18,2024,12,274,Family_4,275,35,1782,0.5,800,250,6.8,6.8,False,7.09008558085717,7.09008558085717,False,,38.45,True,,39.13,True,60.0,60,False,90.0,90,False,90.0,90,False,891.0,1425600,7.128,400.0,7.485491608030754,3175524,139.0,True
R0415,2024-12-18,2024,12,275,Family_4,276,35,1782,0.5,800,200,6.8,6.8,False,7.09008558085717,7.09008558085717,False,,38.45,True,,39.13,True,60.0,60,False,90.0,90,False,90.0,90,False,891.0,1425600,8.91,400.0,7.485491608030754,3175524,115.0,True
R0416,2024-12-18,2024,12,276,Family_4,277,35,1782,0.5,800,150,6.8,6.8,False,7.09008558085717,7.09008558085717,False,,38.45,True,,39.13,True,60.0,60,False,90.0,90,False,90.0,90,False,891.0,1425600,11.88,400.0,7.485491608030754,3175524,80.0,True
R0417,2024-12-19,2024,12,282,Family_5,278,36,1752,0.5,800,250,6.8,6.8,False,6.99708706224637,6.99708706224637,False,20.8,20.8,False,40.1,40.1,False,60.0,60,False,90.0,90,False,90.0,90,False,876.0,1401600,7.008,400.0,7.468513271496337,3069504,136.0,True
R0418,2024-12-19,2024,12,283,Family_5,279,36,1752,0.5,800,230,6.8,6.8,False,6.99708706224637,6.99708706224637,False,20.6,20.6,False,40.2,40.2,False,60.0,60,False,90.0,90,False,90.0,90,False,876.0,1401600,7.617391304347827,400.0,7.468513271496337,3069504,126.0,True
R0419,2024-12-19,2024,12,284,Family_5,280,36,1752,0.5,800,240,6.8,6.8,False,6.99708706224637,6.99708706224637,False,21.3,21.3,False,40.6,40.6,False,60.0,60,False,90.0,90,False,90.0,90,False,876.0,1401600,7.3,400.0,7.468513271496337,3069504,136.0,True
R0420,2024-12-19,2024,12,285,Family_5,281,36,1752,0.5,800,240,6.8,6.8,False,6.99708706224637,6.99708706224637,False,22.8,22.8,False,40.1,40.1,False,60.0,60,False,90.0,90,False,90.0,90,False,876.0,1401600,7.3,400.0,7.468513271496337,3069504,135.0,True
R0421,2024-12-19,2024,12,286,Family_5,282,36,1752,0.5,800,240,6.8,6.8,False,6.99708706224637,6.99708706224637,False,23.5,23.5,False,40.1,40.1,False,60.0,60,False,90.0,90,False,90.0,90,False,876.0,1401600,7.3,400.0,7.468513271496337,3069504,135.0,True
R0422,2024-12-19,2024,12,287,Family_5,283,36,1752,0.5,800,240,6.8,6.8,False,6.99708706224637,6.99708706224637,False,24.5,24.5,False,39.8,39.8,False,60.0,60,False,90.0,90,False,90.0,90,False,876.0,1401600,7.3,400.0,7.468513271496337,3069504,135.0,True
R0423,2024-12-19,2024,12,288,Family_4,278,36,1752,0.5,800,250,6.8,6.8,False,6.99708706224637,6.99708706224637,False,,38.45,True,,39.13,True,60.0,60,False,90.0,90,False,90.0,90,False,876.0,1401600,7.008,400.0,7.468513271496337,3069504,136.0,True
R0424,2024-12-19,2024,12,289,Family_4,279,36,1752,0.5,800,230,6.8,6.8,False,6.99708706224637,6.99708706224637,False,,38.45,True,,39.13,True,60.0,60,False,90.0,90,False,90.0,90,False,876.0,1401600,7.617391304347827,400.0,7.468513271496337,3069504,126.0,True
R0425,2024-12-19,2024,12,290,Family_4,280,36,1752,0.5,800,240,6.8,6.8,False,6.99708706224637,6.99708706224637,False,,38.45,True,,39.13,True,60.0,60,False,90.0,90,False,90.0,90,False,876.0,1401600,7.3,400.0,7.468513271496337,3069504,136.0,True
R0426,2024-12-19,2024,12,291,Family_4,281,36,1752,0.5,800,240,6.8,6.8,False,6.99708706224637,6.99708706224637,False,,38.45,True,,39.13,True,60.0,60,False,90.0,90,False,90.0,90,False,876.0,1401600,7.3,400.0,7.468513271496337,3069504,135.0,True
R0427,2024-12-19,2024,12,292,Family_4,282,36,1752,0.5,800,240,6.8,6.8,False,6.99708706224637,6.99708706224637,False,,38.45,True,,39.13,True,60.0,60,False,90.0,90,False,90.0,90,False,876.0,1401600,7.3,400.0,7.468513271496337,3069504,135.0,True
R0428,2024-12-19,2024,12,293,Family_4,283,36,1752,0.5,800,240,6.8,6.8,False,6.99708706224637,6.99708706224637,False,,38.45,True,,39.13,True,60.0,60,False,90.0,90,False,90.0,90,False,876.0,1401600,7.3,400.0,7.468513271496337,3069504,135.0,True
R0429,2024-12-20,2024,12,294,Family_5,284,37,1950,0.5,800,240,6.8,6.8,False,6.96002383984391,6.96002383984391,False,20.5,20.5,False,35.6,35.6,False,60.0,60,False,90.0,90,False,90.0,90,False,975.0,1560000,8.125,400.0,7.575584651557793,3802500,133.0,True
R0430,2024-12-20,2024,12,295,Family_5,285,37,1950,0.5,800,240,6.8,6.8,False,6.96002383984391,6.96002383984391,False,24.7,24.7,False,40.7,40.7,False,60.0,60,False,90.0,90,False,90.0,90,False,975.0,1560000,8.125,400.0,7.575584651557793,3802500,138.0,True
R0431,2024-12-20,2024,12,296,Family_4,284,37,1950,0.5,800,240,6.8,6.8,False,6.96002383984391,6.96002383984391,False,,38.45,True,,39.13,True,60.0,60,False,90.0,90,False,90.0,90,False,975.0,1560000,8.125,400.0,7.575584651557793,3802500,133.0,True
R0432,2024-12-20,2024,12,297,Family_4,285,37,1950,0.5,800,240,6.8,6.8,False,6.96002383984391,6.96002383984391,False,,38.45,True,,39.13,True,60.0,60,False,90.0,90,False,90.0,90,False,975.0,1560000,8.125,400.0,7.575584651557793,3802500,138.0,True
R0433,2024-12-24,2024,12,298,Family_5,286,38,2001,0.5,800,250,6.8,6.8,False,7.25599579267675,7.25599579267675,False,13.0,13.0,False,40.1,40.1,False,60.0,60,False,90.0,90,False,90.0,90,False,1000.5,1600800,8.004,400.0,7.601402334583733,4004001,134.0,True
R0434,2024-12-24,2024,12,299,Family_5,287,38,2001,0.5,800,250,6.8,6.8,False,7.25599579267675,7.25599579267675,False,14.2,14.2,False,40.1,40.1,False,60.0,60,False,90.0,90,False,90.0,90,False,1000.5,1600800,8.004,400.0,7.601402334583733,4004001,133.0,True
R0435,2024-12-24,2024,12,300,Family_5,288,38,2001,0.5,800,250,6.8,6.8,False,7.25599579267675,7.25599579267675,False,14.7,14.7,False,40.1,40.1,False,60.0,60,False,90.0,90,False,90.0,90,False,1000.5,1600800,8.004,400.0,7.601402334583733,4004001,131.0,True
R0436,2024-12-24,2024,12,301,Family_4,286,38,2001,0.5,800,250,6.8,6.8,False,7.25599579267675,7.25599579267675,False,,38.45,True,,39.13,True,60.0,60,False,90.0,90,False,90.0,90,False,1000.5,1600800,8.004,400.0,7.601402334583733,4004001,134.0,True
R0437,2024-12-24,2024,12,302,Family_4,287,38,2001,0.5,800,250,6.8,6.8,False,7.25599579267675,7.25599579267675,False,,38.45,True,,39.13,True,60.0,60,False,90.0,90,False,90.0,90,False,1000.5,1600800,8.004,400.0,7.601402334583733,4004001,133.0,True
R0438,2024-12-24,2024,12,303,Family_4,288,38,2001,0.5,800,250,6.8,6.8,False,7.25599579267675,7.25599579267675,False,,38.45,True,,39.13,True,60.0,60,False,90.0,90,False,90.0,90,False,1000.5,1600800,8.004,400.0,7.601402334583733,4004001,131.0,True
R0439,2024-12-26,2024,12,304,Family_5,289,39,1818,0.5,800,230,6.8,6.8,False,6.92818345370656,6.92818345370656,False,17.5,17.5,False,40.6,40.6,False,60.0,60,False,90.0,90,False,90.0,90,False,909.0,1454400,7.904347826086957,400.0,7.505492274737424,3305124,132.0,True
R0440,2024-12-26,2024,12,305,Family_5,290,39,1818,0.5,800,250,6.8,6.8,False,6.92818345370656,6.92818345370656,False,17.7,17.7,False,39.7,39.7,False,60.0,60,False,90.0,90,False,90.0,90,False,909.0,1454400,7.272,400.0,7.505492274737424,3305124,139.0,True
R0441,2024-12-26,2024,12,306,Family_5,291,39,1818,0.5,800,240,6.8,6.8,False,6.92818345370656,6.92818345370656,False,17.7,17.7,False,40.1,40.1,False,60.0,60,False,90.0,90,False,90.0,90,False,909.0,1454400,7.575,400.0,7.505492274737424,3305124,135.0,True
R0442,2024-12-26,2024,12,307,Family_5,292,39,1818,0.5,800,240,6.8,6.8,False,6.92818345370656,6.92818345370656,False,17.9,17.9,False,39.4,39.4,False,60.0,60,False,90.0,90,False,90.0,90,False,909.0,1454400,7.575,400.0,7.505492274737424,3305124,134.0,True
R0443,2024-12-26,2024,12,308,Family_5,293,39,1818,0.5,800,240,6.8,6.8,False,6.92818345370656,6.92818345370656,False,17.7,17.7,False,39.1,39.1,False,60.0,60,False,90.0,90,False,90.0,90,False,909.0,1454400,7.575,400.0,7.505492274737424,3305124,136.0,True
R0444,2024-12-26,2024,12,309,Family_4,289,39,1818,0.5,800,230,6.8,6.8,False,6.92818345370656,6.92818345370656,False,,38.45,True,,39.13,True,60.0,60,False,90.0,90,False,90.0,90,False,909.0,1454400,7.904347826086957,400.0,7.505492274737424,3305124,132.0,True
R0445,2024-12-26,2024,12,310,Family_4,290,39,1818,0.5,800,250,6.8,6.8,False,6.92818345370656,6.92818345370656,False,,38.45,True,,39.13,True,60.0,60,False,90.0,90,False,90.0,90,False,909.0,1454400,7.272,400.0,7.505492274737424,3305124,139.0,True
R0446,2024-12-26,2024,12,311,Family_4,291,39,1818,0.5,800,240,6.8,6.8,False,6.92818345370656,6.92818345370656,False,,38.45,True,,39.13,True,60.0,60,False,90.0,90,False,90.0,90,False,909.0,1454400,7.575,400.0,7.505492274737424,3305124,135.0,True
R0447,2024-12-26,2024,12,312,Family_4,292,39,1818,0.5,800,240,6.8,6.8,False,6.92818345370656,6.92818345370656,False,,38.45,True,,39.13,True,60.0,60,False,90.0,90,False,90.0,90,False,909.0,1454400,7.575,400.0,7.505492274737424,3305124,134.0,True
R0448,2024-12-26,2024,12,313,Family_4,293,39,1818,0.5,800,240,6.8,6.8,False,6.92818345370656,6.92818345370656,False,,38.45,True,,39.13,True,60.0,60,False,90.0,90,False,90.0,90,False,909.0,1454400,7.575,400.0,7.505492274737424,3305124,136.0,True
R0449,2024-12-27,2024,12,314,Family_5,294,40,1985,0.5,800,240,6.8,6.8,False,7.07533519149117,7.07533519149117,False,17.9,17.9,False,37.1,37.1,False,60.0,60,False,90.0,90,False,90.0,90,False,992.5,1588000,8.270833333333334,400.0,7.59337419312129,3940225,126.0,True
R0450,2024-12-27,2024,12,315,Family_5,295,40,1985,0.5,800,255,6.8,6.8,False,7.07533519149117,7.07533519149117,False,17.9,17.9,False,40.5,40.5,False,60.0,60,False,90.0,90,False,90.0,90,False,992.5,1588000,7.784313725490196,400.0,7.59337419312129,3940225,131.0,True
R0451,2024-12-27,2024,12,316,Family_5,296,40,1985,0.5,800,255,6.8,6.8,False,7.07533519149117,7.07533519149117,False,17.9,17.9,False,40.9,40.9,False,60.0,60,False,90.0,90,False,90.0,90,False,992.5,1588000,7.784313725490196,400.0,7.59337419312129,3940225,129.0,True
R0452,2024-12-27,2024,12,317,Family_5,297,40,1985,0.5,800,255,6.8,6.8,False,7.07533519149117,7.07533519149117,False,18.0,18.0,False,39.4,39.4,False,60.0,60,False,90.0,90,False,90.0,90,False,992.5,1588000,7.784313725490196,400.0,7.59337419312129,3940225,132.0,True
R0453,2024-12-27,2024,12,318,Family_5,298,40,1985,0.5,800,255,6.8,6.8,False,7.07533519149117,7.07533519149117,False,18.2,18.2,False,40.1,40.1,False,60.0,60,False,90.0,90,False,90.0,90,False,992.5,1588000,7.784313725490196,400.0,7.59337419312129,3940225,128.0,True
R0454,2024-12-27,2024,12,319,Family_4,294,40,1985,0.5,800,240,6.8,6.8,False,7.07533519149117,7.07533519149117,False,,38.45,True,,39.13,True,60.0,60,False,90.0,90,False,90.0,90,False,992.5,1588000,8.270833333333334,400.0,7.59337419312129,3940225,126.0,True
R0455,2024-12-27,2024,12,320,Family_4,295,40,1985,0.5,800,255,6.8,6.8,False,7.07533519149117,7.07533519149117,False,,38.45,True,,39.13,True,60.0,60,False,90.0,90,False,90.0,90,False,992.5,1588000,7.784313725490196,400.0,7.59337419312129,3940225,131.0,True
R0456,2024-12-27,2024,12,321,Family_4,296,40,1985,0.5,800,255,6.8,6.8,False,7.07533519149117,7.07533519149117,False,,38.45,True,,39.13,True,60.0,60,False,90.0,90,False,90.0,90,False,992.5,1588000,7.784313725490196,400.0,7.59337419312129,3940225,129.0,True
R0457,2024-12-27,2024,12,322,Family_4,297,40,1985,0.5,800,255,6.8,6.8,False,7.07533519149117,7.07533519149117,False,,38.45,True,,39.13,True,60.0,60,False,90.0,90,False,90.0,90,False,992.5,1588000,7.784313725490196,400.0,7.59337419312129,3940225,132.0,True
R0458,2024-12-27,2024,12,323,Family_4,298,40,1985,0.5,800,255,6.8,6.8,False,7.07533519149117,7.07533519149117,False,,38.45,True,,39.13,True,60.0,60,False,90.0,90,False,90.0,90,False,992.5,1588000,7.784313725490196,400.0,7.59337419312129,3940225,128.0,True
R0459,2025-01-03,2025,1,324,Family_5,299,41,1875,0.5,800,310,6.8,6.8,False,6.98891107525539,6.98891107525539,False,10.25,10.25,False,32.5,32.5,False,60.0,60,False,90.0,90,False,90.0,90,False,937.5,1500000,6.048387096774194,400.0,7.536363938404511,3515625,149.0,True
R0460,2025-01-03,2025,1,325,Family_5,300,41,1875,0.5,800,310,6.8,6.8,False,6.98891107525539,6.98891107525539,False,10.56,10.56,False,38.5,38.5,False,60.0,60,False,90.0,90,False,90.0,90,False,937.5,1500000,6.048387096774194,400.0,7.536363938404511,3515625,151.0,True
R0461,2025-01-03,2025,1,326,Family_5,301,42,2015,0.5,800,400,6.8,6.8,False,7.04323330795271,7.04323330795271,False,11.75,11.75,False,39.6,39.6,False,60.0,60,False,90.0,90,False,90.0,90,False,1007.5,1612000,5.0375,400.0,7.608374474380783,4060225,150.0,True
R0462,2025-01-03,2025,1,327,Family_5,302,42,2015,0.5,800,400,6.8,6.8,False,7.04323330795271,7.04323330795271,False,12.13,12.13,False,40.1,40.1,False,60.0,60,False,90.0,90,False,90.0,90,False,1007.5,1612000,5.0375,400.0,7.608374474380783,4060225,147.0,True
R0463,2025-01-03,2025,1,328,Family_4,299,41,1875,0.5,800,310,6.8,6.8,False,6.98891107525539,6.98891107525539,False,,38.45,True,,39.13,True,60.0,60,False,90.0,90,False,90.0,90,False,937.5,1500000,6.048387096774194,400.0,7.536363938404511,3515625,149.0,True
R0464,2025-01-03,2025,1,329,Family_4,300,41,1875,0.5,800,310,6.8,6.8,False,6.98891107525539,6.98891107525539,False,,38.45,True,,39.13,True,60.0,60,False,90.0,90,False,90.0,90,False,937.5,1500000,6.048387096774194,400.0,7.536363938404511,3515625,151.0,True
R0465,2025-01-03,2025,1,330,Family_4,301,42,2015,0.5,800,400,6.8,6.8,False,7.04323330795271,7.04323330795271,False,,38.45,True,,39.13,True,60.0,60,False,90.0,90,False,90.0,90,False,1007.5,1612000,5.0375,400.0,7.608374474380783,4060225,150.0,True
R0466,2025-01-03,2025,1,331,Family_4,302,42,2015,0.5,800,400,6.8,6.8,False,7.04323330795271,7.04323330795271,False,,38.45,True,,39.13,True,60.0,60,False,90.0,90,False,90.0,90,False,1007.5,1612000,5.0375,400.0,7.608374474380783,4060225,147.0,True
R0467,2025-01-07,2025,1,332,Family_5,303,43,1935,0.5,800,300,6.8,6.8,False,7.0162731930159,7.0162731930159,False,18.0,18.0,False,38.9,38.9,False,60.0,60,False,90.0,90,False,90.0,90,False,967.5,1548000,6.45,400.0,7.567862605463882,3744225,146.0,True
R0468,2025-01-07,2025,1,333,Family_5,304,43,1935,0.5,800,290,6.8,6.8,False,7.0162731930159,7.0162731930159,False,17.94,17.94,False,40.5,40.5,False,60.0,60,False,90.0,90,False,90.0,90,False,967.5,1548000,6.672413793103448,400.0,7.567862605463882,3744225,146.0,True
R0469,2025-01-07,2025,1,334,Family_4,303,43,1935,0.5,800,300,6.8,6.8,False,7.0162731930159,7.0162731930159,False,,38.45,True,,39.13,True,60.0,60,False,90.0,90,False,90.0,90,False,967.5,1548000,6.45,400.0,7.567862605463882,3744225,146.0,True
R0470,2025-01-07,2025,1,335,Family_4,304,43,1935,0.5,800,290,6.8,6.8,False,7.0162731930159,7.0162731930159,False,,38.45,True,,39.13,True,60.0,60,False,90.0,90,False,90.0,90,False,967.5,1548000,6.672413793103448,400.0,7.567862605463882,3744225,146.0,True
R0471,2025-01-08,2025,1,336,Family_5,305,44,1929,0.5,800,310,6.8,6.8,False,7.11,7.11,False,18.25,18.25,False,39.19,39.19,False,60.0,60,False,90.0,90,False,90.0,90,False,964.5,1543200,6.22258064516129,400.0,7.564757012905729,3721041,151.0,True
R0472,2025-01-08,2025,1,337,Family_5,306,44,1929,0.5,800,310,6.8,6.8,False,7.11,7.11,False,18.62,18.62,False,39.19,39.19,False,60.0,60,False,90.0,90,False,90.0,90,False,964.5,1543200,6.22258064516129,400.0,7.564757012905729,3721041,153.0,True
R0473,2025-01-08,2025,1,338,Family_4,305,44,1929,0.5,800,310,6.8,6.8,False,7.11,7.11,False,,38.45,True,,39.13,True,60.0,60,False,90.0,90,False,90.0,90,False,964.5,1543200,6.22258064516129,400.0,7.564757012905729,3721041,151.0,True
R0474,2025-01-08,2025,1,339,Family_4,306,44,1929,0.5,800,310,6.8,6.8,False,7.11,7.11,False,,38.45,True,,39.13,True,60.0,60,False,90.0,90,False,90.0,90,False,964.5,1543200,6.22258064516129,400.0,7.564757012905729,3721041,153.0,True
R0475,2025-01-14,2025,1,340,Family_5,307,45,1776,0.5,800,270,6.8,6.8,False,7.18220587329483,7.18220587329483,False,10.8,10.8,False,41.7,41.7,False,60.0,60,False,90.0,90,False,90.0,90,False,888.0,1420800,6.577777777777778,400.0,7.482118923552115,3154176,146.0,True
R0476,2025-01-14,2025,1,341,Family_5,308,45,1776,0.5,800,260,6.8,6.8,False,7.18220587329483,7.18220587329483,False,13.6,13.6,False,40.7,40.7,False,60.0,60,False,90.0,90,False,90.0,90,False,888.0,1420800,6.83076923076923,400.0,7.482118923552115,3154176,146.0,True
R0477,2025-01-14,2025,1,342,Family_4,307,45,1776,0.5,800,270,6.8,6.8,False,7.18220587329483,7.18220587329483,False,,38.45,True,,39.13,True,60.0,60,False,90.0,90,False,90.0,90,False,888.0,1420800,6.577777777777778,400.0,7.482118923552115,3154176,146.0,True
R0478,2025-01-14,2025,1,343,Family_4,308,45,1776,0.5,800,260,6.8,6.8,False,7.18220587329483,7.18220587329483,False,,38.45,True,,39.13,True,60.0,60,False,90.0,90,False,90.0,90,False,888.0,1420800,6.83076923076923,400.0,7.482118923552115,3154176,146.0,True
R0479,2025-01-15,2025,1,344,Family_5,309,46,1779,0.5,800,270,6.8,6.8,False,7.17978290910844,7.17978290910844,False,21.0,21.0,False,40.1,40.1,False,60.0,60,False,90.0,90,False,90.0,90,False,889.5,1423200,6.588888888888889,400.0,7.483806687665835,3164841,143.0,True
R0480,2025-01-15,2025,1,345,Family_5,310,46,1779,0.5,800,270,6.8,6.8,False,7.17978290910844,7.17978290910844,False,26.44,26.44,False,39.19,39.19,False,60.0,60,False,90.0,90,False,90.0,90,False,889.5,1423200,6.588888888888889,400.0,7.483806687665835,3164841,148.0,True
R0481,2025-01-15,2025,1,346,Family_4,309,46,1779,0.5,800,270,6.8,6.8,False,7.17978290910844,7.17978290910844,False,,38.45,True,,39.13,True,60.0,60,False,90.0,90,False,90.0,90,False,889.5,1423200,6.588888888888889,400.0,7.483806687665835,3164841,143.0,True
R0482,2025-01-15,2025,1,347,Family_4,310,46,1779,0.5,800,270,6.8,6.8,False,7.17978290910844,7.17978290910844,False,,38.45,True,,39.13,True,60.0,60,False,90.0,90,False,90.0,90,False,889.5,1423200,6.588888888888889,400.0,7.483806687665835,3164841,148.0,True
R0483,2025-01-16,2025,1,348,Family_5,311,47,1915,0.5,800,330,6.8,6.8,False,7.41459527028722,7.41459527028722,False,23.75,23.75,False,40.69,40.69,False,60.0,60,False,90.0,90,False,90.0,90,False,957.5,1532000,5.803030303030303,400.0,7.557472901614746,3667225,151.0,True
R0484,2025-01-16,2025,1,349,Family_5,312,47,1915,0.5,800,310,6.8,6.8,False,7.41459527028722,7.41459527028722,False,23.75,23.75,False,40.44,40.44,False,60.0,60,False,90.0,90,False,90.0,90,False,957.5,1532000,6.17741935483871,400.0,7.557472901614746,3667225,150.0,True
R0485,2025-01-16,2025,1,350,Family_5,313,47,1915,0.5,800,310,6.8,6.8,False,7.41459527028722,7.41459527028722,False,23.69,23.69,False,40.5,40.5,False,60.0,60,False,90.0,90,False,90.0,90,False,957.5,1532000,6.17741935483871,400.0,7.557472901614746,3667225,144.0,True
R0486,2025-01-16,2025,1,351,Family_5,314,47,1915,0.4,800,210,6.8,6.8,False,7.41459527028722,7.41459527028722,False,23.75,23.75,False,40.69,40.69,False,60.0,60,False,90.0,90,False,90.0,90,False,766.0,1532000,9.119047619047619,320.0,7.557472901614746,3667225,147.0,True
R0487,2025-01-16,2025,1,352,Family_5,315,47,1915,0.5,800,300,6.8,6.8,False,7.41459527028722,7.41459527028722,False,23.44,23.44,False,40.38,40.38,False,60.0,60,False,90.0,90,False,90.0,90,False,957.5,1532000,6.383333333333334,400.0,7.557472901614746,3667225,150.0,True
R0488,2025-01-16,2025,1,353,Family_5,316,47,1915,0.4,800,210,6.8,6.8,False,7.41459527028722,7.41459527028722,False,23.75,23.75,False,40.44,40.44,False,60.0,60,False,90.0,90,False,90.0,90,False,766.0,1532000,9.119047619047619,320.0,7.557472901614746,3667225,120.0,True
R0489,2025-01-16,2025,1,354,Family_4,311,47,1915,0.5,800,330,6.8,6.8,False,7.41459527028722,7.41459527028722,False,,38.45,True,,39.13,True,60.0,60,False,90.0,90,False,90.0,90,False,957.5,1532000,5.803030303030303,400.0,7.557472901614746,3667225,151.0,True
R0490,2025-01-16,2025,1,355,Family_4,312,47,1915,0.5,800,310,6.8,6.8,False,7.41459527028722,7.41459527028722,False,,38.45,True,,39.13,True,60.0,60,False,90.0,90,False,90.0,90,False,957.5,1532000,6.17741935483871,400.0,7.557472901614746,3667225,150.0,True
R0491,2025-01-16,2025,1,356,Family_4,313,47,1915,0.5,800,310,6.8,6.8,False,7.41459527028722,7.41459527028722,False,,38.45,True,,39.13,True,60.0,60,False,90.0,90,False,90.0,90,False,957.5,1532000,6.17741935483871,400.0,7.557472901614746,3667225,144.0,True
R0492,2025-01-16,2025,1,357,Family_4,314,47,1915,0.4,800,210,6.8,6.8,False,7.41459527028722,7.41459527028722,False,,38.45,True,,39.13,True,60.0,60,False,90.0,90,False,90.0,90,False,766.0,1532000,9.119047619047619,320.0,7.557472901614746,3667225,147.0,True
R0493,2025-01-16,2025,1,358,Family_4,315,47,1915,0.5,800,300,6.8,6.8,False,7.41459527028722,7.41459527028722,False,,38.45,True,,39.13,True,60.0,60,False,90.0,90,False,90.0,90,False,957.5,1532000,6.383333333333334,400.0,7.557472901614746,3667225,150.0,True
R0494,2025-01-16,2025,1,359,Family_4,316,47,1915,0.4,800,210,6.8,6.8,False,7.41459527028722,7.41459527028722,False,,38.45,True,,39.13,True,60.0,60,False,90.0,90,False,90.0,90,False,766.0,1532000,9.119047619047619,320.0,7.557472901614746,3667225,120.0,True
R0495,2025-01-17,2025,1,360,Family_5,317,48,1662,0.5,800,260,6.8,6.8,False,6.76391916943109,6.76391916943109,False,21.25,21.25,False,37.25,37.25,False,60.0,60,False,90.0,90,False,90.0,90,False,831.0,1329600,6.392307692307693,400.0,7.415776975415394,2762244,139.0,True
R0496,2025-01-17,2025,1,361,Family_5,318,48,1662,0.5,800,260,6.8,6.8,False,6.76391916943109,6.76391916943109,False,20.94,20.94,False,39.31,39.31,False,60.0,60,False,90.0,90,False,90.0,90,False,831.0,1329600,6.392307692307693,400.0,7.415776975415394,2762244,139.0,True
R0497,2025-01-17,2025,1,362,Family_5,319,48,1662,0.5,800,260,6.8,6.8,False,6.76391916943109,6.76391916943109,False,21.87,21.87,False,39.63,39.63,False,60.0,60,False,90.0,90,False,90.0,90,False,831.0,1329600,6.392307692307693,400.0,7.415776975415394,2762244,137.0,True
R0498,2025-01-17,2025,1,363,Family_4,317,48,1662,0.5,800,260,6.8,6.8,False,6.76391916943109,6.76391916943109,False,,38.45,True,,39.13,True,60.0,60,False,90.0,90,False,90.0,90,False,831.0,1329600,6.392307692307693,400.0,7.415776975415394,2762244,139.0,True
R0499,2025-01-17,2025,1,364,Family_4,318,48,1662,0.5,800,260,6.8,6.8,False,6.76391916943109,6.76391916943109,False,,38.45,True,,39.13,True,60.0,60,False,90.0,90,False,90.0,90,False,831.0,1329600,6.392307692307693,400.0,7.415776975415394,2762244,139.0,True
R0500,2025-01-17,2025,1,365,Family_4,319,48,1662,0.5,800,260,6.8,6.8,False,6.76391916943109,6.76391916943109,False,,38.45,True,,39.13,True,60.0,60,False,90.0,90,False,90.0,90,False,831.0,1329600,6.392307692307693,400.0,7.415776975415394,2762244,137.0,True
R0501,2025-01-21,2025,1,366,Family_5,320,49,1707,0.5,800,270,6.8,6.8,False,7.16476009236959,7.16476009236959,False,14.5,14.5,False,40.63,40.63,False,60.0,60,False,90.0,90,False,90.0,90,False,853.5,1365600,6.322222222222222,400.0,7.442492722794441,2913849,141.0,True
R0502,2025-01-21,2025,1,367,Family_5,321,49,1707,0.5,800,270,6.8,6.8,False,7.16476009236959,7.16476009236959,False,16.5,16.5,False,39.38,39.38,False,60.0,60,False,90.0,90,False,90.0,90,False,853.5,1365600,6.322222222222222,400.0,7.442492722794441,2913849,141.0,True
R0503,2025-01-21,2025,1,368,Family_4,320,49,1707,0.5,800,270,6.8,6.8,False,7.16476009236959,7.16476009236959,False,,38.45,True,,39.13,True,60.0,60,False,90.0,90,False,90.0,90,False,853.5,1365600,6.322222222222222,400.0,7.442492722794441,2913849,141.0,True
R0504,2025-01-21,2025,1,369,Family_4,321,49,1707,0.5,800,270,6.8,6.8,False,7.16476009236959,7.16476009236959,False,,38.45,True,,39.13,True,60.0,60,False,90.0,90,False,90.0,90,False,853.5,1365600,6.322222222222222,400.0,7.442492722794441,2913849,141.0,True
R0505,2025-01-22,2025,1,370,Family_5,322,50,1608,0.5,800,250,6.8,6.8,False,7.01589702806408,7.01589702806408,False,20.31,20.31,False,34.44,34.44,False,60.0,60,False,90.0,90,False,90.0,90,False,804.0,1286400,6.432,400.0,7.382746449738912,2585664,137.0,True
R0506,2025-01-22,2025,1,371,Family_5,323,50,1608,0.5,800,250,6.8,6.8,False,7.01589702806408,7.01589702806408,False,21.44,21.44,False,39.63,39.63,False,60.0,60,False,90.0,90,False,90.0,90,False,804.0,1286400,6.432,400.0,7.382746449738912,2585664,137.0,True
R0507,2025-01-22,2025,1,372,Family_4,322,50,1608,0.5,800,250,6.8,6.8,False,7.01589702806408,7.01589702806408,False,,38.45,True,,39.13,True,60.0,60,False,90.0,90,False,90.0,90,False,804.0,1286400,6.432,400.0,7.382746449738912,2585664,137.0,True
R0508,2025-01-22,2025,1,373,Family_4,323,50,1608,0.5,800,250,6.8,6.8,False,7.01589702806408,7.01589702806408,False,,38.45,True,,39.13,True,60.0,60,False,90.0,90,False,90.0,90,False,804.0,1286400,6.432,400.0,7.382746449738912,2585664,137.0,True
R0509,2025-01-23,2025,1,374,Family_5,324,51,2090,0.5,800,400,6.8,6.8,False,7.23895625133218,7.23895625133218,False,21.44,21.44,False,39.63,39.63,False,60.0,60,False,90.0,90,False,90.0,90,False,1045.0,1672000,5.225,400.0,7.644919344958857,4368100,140.0,True
R0510,2025-01-23,2025,1,375,Family_4,324,51,2090,0.5,800,400,6.8,6.8,False,7.23895625133218,7.23895625133218,False,,38.45,True,,39.13,True,60.0,60,False,90.0,90,False,90.0,90,False,1045.0,1672000,5.225,400.0,7.644919344958857,4368100,140.0,True
R0511,2025-01-24,2025,1,376,Family_5,325,52,2140,0.5,800,400,6.8,6.8,False,7.22872418542487,7.22872418542487,False,24.69,24.69,False,35.94,35.94,False,60.0,60,False,90.0,90,False,90.0,90,False,1070.0,1712000,5.35,400.0,7.668561108015897,4579600,137.0,True
R0512,2025-01-24,2025,1,377,Family_5,326,52,2140,0.5,800,400,6.8,6.8,False,7.22872418542487,7.22872418542487,False,24.75,24.75,False,35.94,35.94,False,60.0,60,False,90.0,90,False,90.0,90,False,1070.0,1712000,5.35,400.0,7.668561108015897,4579600,140.0,True
R0513,2025-01-24,2025,1,378,Family_4,325,52,2140,0.5,800,400,6.8,6.8,False,7.22872418542487,7.22872418542487,False,,38.45,True,,39.13,True,60.0,60,False,90.0,90,False,90.0,90,False,1070.0,1712000,5.35,400.0,7.668561108015897,4579600,137.0,True
R0514,2025-01-24,2025,1,379,Family_4,326,52,2140,0.5,800,400,6.8,6.8,False,7.22872418542487,7.22872418542487,False,,38.45,True,,39.13,True,60.0,60,False,90.0,90,False,90.0,90,False,1070.0,1712000,5.35,400.0,7.668561108015897,4579600,140.0,True
R0515,2025-02-05,2025,2,380,Family_5,327,53,1960,0.5,800,310,6.8,6.8,False,7.02317688947846,7.02317688947846,False,20.12,20.12,False,39.63,39.63,False,60.0,60,False,90.0,90,False,90.0,90,False,980.0,1568000,6.32258064516129,400.0,7.580699752224563,3841600,154.0,True
