Repository: grantiq-spark/nips-thickness-prediction

# Feature interaction engineering for NIPS membrane thickness prediction

Public reproducibility repository for the revised manuscript:

**"Feature interaction engineering with explainable AI for viscosity-speed coupling in NIPS membrane thickness prediction from pilot manufacturing data"**
(DWT-D-26-00307)

This repository contains the anonymized public dataset, the analysis scripts,
the data dictionary, the leakage and validation protocol, and the locked
exact-TreeSHAP and GBR-500 performance summary outputs that support the
results reported in the manuscript.

File: data/public/Public_760_Anonymized.csv (part 4 of 5)
record_id,date,year,month,production_order,product_family_code,sample_lot_code,solution_lot_code,viscosity_cP,casting_speed_m_min,blade_gap_um,flow_rate_mL_min,solution_concentration_pct_raw,solution_concentration_pct_imputed,solution_concentration_pct_was_imputed,solid_content_pct_raw,solid_content_pct_imputed,solid_content_pct_was_imputed,nips1_temp_C_raw,nips1_temp_C_imputed,nips1_temp_C_was_imputed,nips2_temp_C_raw,nips2_temp_C_imputed,nips2_temp_C_was_imputed,dry1_temp_C_raw,dry1_temp_C_imputed,dry1_temp_C_was_imputed,dry2_temp_C_raw,dry2_temp_C_imputed,dry2_temp_C_was_imputed,dry3_temp_C_raw,dry3_temp_C_imputed,dry3_temp_C_was_imputed,viscosity_x_speed,viscosity_x_gap,viscosity_div_flow,speed_x_gap,log_viscosity,viscosity_sq,thickness_um,is_major_NC_5_family
R0516,2025-02-05,2025,2,381,Family_5,328,53,1960,0.5,800,300,6.8,6.8,False,7.02317688947846,7.02317688947846,False,20.06,20.06,False,39.44,39.44,False,60.0,60,False,90.0,90,False,90.0,90,False,980.0,1568000,6.533333333333333,400.0,7.580699752224563,3841600,149.0,True
R0517,2025-02-05,2025,2,382,Family_5,329,54,1970,0.5,800,310,6.8,6.8,False,6.90693086380872,6.90693086380872,False,21.12,21.12,False,39.63,39.63,False,60.0,60,False,90.0,90,False,90.0,90,False,985.0,1576000,6.354838709677419,400.0,7.585788821732034,3880900,143.0,True
R0518,2025-02-05,2025,2,383,Family_5,330,54,1970,0.5,800,310,6.8,6.8,False,6.90693086380872,6.90693086380872,False,21.94,21.94,False,39.38,39.38,False,60.0,60,False,90.0,90,False,90.0,90,False,985.0,1576000,6.354838709677419,400.0,7.585788821732034,3880900,142.0,True
R0519,2025-02-05,2025,2,384,Family_5,331,54,1970,0.5,800,400,6.8,6.8,False,6.90693086380872,6.90693086380872,False,23.5,23.5,False,39.94,39.94,False,60.0,60,False,90.0,90,False,90.0,90,False,985.0,1576000,4.925,400.0,7.585788821732034,3880900,146.0,True
R0520,2025-02-05,2025,2,385,Family_4,327,53,1960,0.5,800,310,6.8,6.8,False,7.02317688947846,7.02317688947846,False,,38.45,True,,39.13,True,60.0,60,False,90.0,90,False,90.0,90,False,980.0,1568000,6.32258064516129,400.0,7.580699752224563,3841600,154.0,True
R0521,2025-02-05,2025,2,386,Family_4,328,53,1960,0.5,800,300,6.8,6.8,False,7.02317688947846,7.02317688947846,False,,38.45,True,,39.13,True,60.0,60,False,90.0,90,False,90.0,90,False,980.0,1568000,6.533333333333333,400.0,7.580699752224563,3841600,149.0,True
R0522,2025-02-05,2025,2,387,Family_4,329,54,1970,0.5,800,310,6.8,6.8,False,6.90693086380872,6.90693086380872,False,,38.45,True,,39.13,True,60.0,60,False,90.0,90,False,90.0,90,False,985.0,1576000,6.354838709677419,400.0,7.585788821732034,3880900,143.0,True
R0523,2025-02-05,2025,2,388,Family_4,330,54,1970,0.5,800,310,6.8,6.8,False,6.90693086380872,6.90693086380872,False,,38.45,True,,39.13,True,60.0,60,False,90.0,90,False,90.0,90,False,985.0,1576000,6.354838709677419,400.0,7.585788821732034,3880900,142.0,True
R0524,2025-02-05,2025,2,389,Family_4,331,54,1970,0.5,800,400,6.8,6.8,False,6.90693086380872,6.90693086380872,False,,38.45,True,,39.13,True,60.0,60,False,90.0,90,False,90.0,90,False,985.0,1576000,4.925,400.0,7.585788821732034,3880900,146.0,True
R0525,2025-02-06,2025,2,390,Family_5,332,55,3160,0.5,800,100,6.8,6.8,False,7.42519171424492,7.42519171424492,False,21.25,21.25,False,39.25,39.25,False,60.0,60,False,90.0,90,False,90.0,90,False,1580.0,2528000,31.6,400.0,8.058327306580958,9985600,80.0,True
R0526,2025-02-06,2025,2,391,Family_5,333,55,3160,0.5,800,400,6.8,6.8,False,7.42519171424492,7.42519171424492,False,22.56,22.56,False,38.88,38.88,False,60.0,60,False,90.0,90,False,90.0,90,False,1580.0,2528000,7.9,400.0,8.058327306580958,9985600,106.0,True
R0527,2025-02-06,2025,2,392,Family_4,332,55,3160,0.5,800,100,6.8,6.8,False,7.42519171424492,7.42519171424492,False,,38.45,True,,39.13,True,60.0,60,False,90.0,90,False,90.0,90,False,1580.0,2528000,31.6,400.0,8.058327306580958,9985600,80.0,True
R0528,2025-02-06,2025,2,393,Family_4,333,55,3160,0.5,800,400,6.8,6.8,False,7.42519171424492,7.42519171424492,False,,38.45,True,,39.13,True,60.0,60,False,90.0,90,False,90.0,90,False,1580.0,2528000,7.9,400.0,8.058327306580958,9985600,106.0,True
R0529,2025-02-07,2025,2,394,Family_5,334,56,2110,0.5,800,360,6.8,6.8,False,7.13051302787026,7.13051302787026,False,21.56,21.56,False,38.81,38.81,False,60.0,60,False,90.0,90,False,90.0,90,False,1055.0,1688000,5.861111111111111,400.0,7.654443226470113,4452100,138.0,True
R0530,2025-02-07,2025,2,395,Family_4,334,56,2110,0.5,800,360,6.8,6.8,False,7.13051302787026,7.13051302787026,False,,38.45,True,,39.13,True,60.0,60,False,90.0,90,False,90.0,90,False,1055.0,1688000,5.861111111111111,400.0,7.654443226470113,4452100,138.0,True
R0531,2025-02-12,2025,2,396,Family_5,335,57,2375,0.5,800,400,6.8,6.8,False,7.31980281255016,7.31980281255016,False,11.94,11.94,False,33.75,33.75,False,60.0,60,False,90.0,90,False,90.0,90,False,1187.5,1900000,5.9375,400.0,7.772752716468742,5640625,135.0,True
R0532,2025-02-12,2025,2,397,Family_5,336,57,2375,0.5,800,400,6.8,6.8,False,7.31980281255016,7.31980281255016,False,18.81,18.81,False,37.94,37.94,False,60.0,60,False,90.0,90,False,90.0,90,False,1187.5,1900000,5.9375,400.0,7.772752716468742,5640625,131.0,True
R0533,2025-02-12,2025,2,398,Family_5,337,57,2375,0.5,800,400,6.8,6.8,False,7.31980281255016,7.31980281255016,False,20.58,20.58,False,38.0,38.0,False,60.0,60,False,90.0,90,False,90.0,90,False,1187.5,1900000,5.9375,400.0,7.772752716468742,5640625,134.0,True
R0534,2025-02-12,2025,2,399,Family_5,338,57,2375,0.5,800,400,6.8,6.8,False,7.31980281255016,7.31980281255016,False,22.25,22.25,False,38.69,38.69,False,60.0,60,False,90.0,90,False,90.0,90,False,1187.5,1900000,5.9375,400.0,7.772752716468742,5640625,130.0,True
R0535,2025-02-12,2025,2,400,Family_4,335,57,2375,0.5,800,400,6.8,6.8,False,7.31980281255016,7.31980281255016,False,,38.45,True,,39.13,True,60.0,60,False,90.0,90,False,90.0,90,False,1187.5,1900000,5.9375,400.0,7.772752716468742,5640625,135.0,True
R0536,2025-02-12,2025,2,401,Family_4,336,57,2375,0.5,800,400,6.8,6.8,False,7.31980281255016,7.31980281255016,False,,38.45,True,,39.13,True,60.0,60,False,90.0,90,False,90.0,90,False,1187.5,1900000,5.9375,400.0,7.772752716468742,5640625,131.0,True
R0537,2025-02-12,2025,2,402,Family_4,337,57,2375,0.5,800,400,6.8,6.8,False,7.31980281255016,7.31980281255016,False,,38.45,True,,39.13,True,60.0,60,False,90.0,90,False,90.0,90,False,1187.5,1900000,5.9375,400.0,7.772752716468742,5640625,134.0,True
R0538,2025-02-12,2025,2,403,Family_4,338,57,2375,0.5,800,400,6.8,6.8,False,7.31980281255016,7.31980281255016,False,,38.45,True,,39.13,True,60.0,60,False,90.0,90,False,90.0,90,False,1187.5,1900000,5.9375,400.0,7.772752716468742,5640625,130.0,True
R0539,2025-02-13,2025,2,404,Family_5,339,58,1970,0.5,800,310,6.8,6.8,False,6.93542419838478,6.93542419838478,False,21.12,21.12,False,34.5,34.5,False,60.0,60,False,90.0,90,False,90.0,90,False,985.0,1576000,6.354838709677419,400.0,7.585788821732034,3880900,153.0,True
R0540,2025-02-13,2025,2,405,Family_5,66,58,1970,0.5,800,310,6.8,6.8,False,6.93542419838478,6.93542419838478,False,22.44,22.44,False,39.5,39.5,False,60.0,60,False,90.0,90,False,90.0,90,False,985.0,1576000,6.354838709677419,400.0,7.585788821732034,3880900,144.0,True
R0541,2025-02-13,2025,2,406,Family_5,340,58,1970,0.5,800,310,6.8,6.8,False,6.93542419838478,6.93542419838478,False,23.94,23.94,False,39.06,39.06,False,60.0,60,False,90.0,90,False,90.0,90,False,985.0,1576000,6.354838709677419,400.0,7.585788821732034,3880900,146.0,True
R0542,2025-02-13,2025,2,407,Family_5,341,58,1970,0.5,800,310,6.8,6.8,False,6.93542419838478,6.93542419838478,False,25.0,25.0,False,39.0,39.0,False,60.0,60,False,90.0,90,False,90.0,90,False,985.0,1576000,6.354838709677419,400.0,7.585788821732034,3880900,142.0,True
R0543,2025-02-13,2025,2,408,Family_5,342,58,1970,0.5,800,310,6.8,6.8,False,6.93542419838478,6.93542419838478,False,26.37,26.37,False,38.44,38.44,False,60.0,60,False,90.0,90,False,90.0,90,False,985.0,1576000,6.354838709677419,400.0,7.585788821732034,3880900,146.0,True
R0544,2025-02-13,2025,2,409,Family_4,339,58,1970,0.5,800,310,6.8,6.8,False,6.93542419838478,6.93542419838478,False,,38.45,True,,39.13,True,60.0,60,False,90.0,90,False,90.0,90,False,985.0,1576000,6.354838709677419,400.0,7.585788821732034,3880900,153.0,True
R0545,2025-02-13,2025,2,410,Family_4,66,58,1970,0.5,800,310,6.8,6.8,False,6.93542419838478,6.93542419838478,False,,38.45,True,,39.13,True,60.0,60,False,90.0,90,False,90.0,90,False,985.0,1576000,6.354838709677419,400.0,7.585788821732034,3880900,144.0,True
R0546,2025-02-13,2025,2,411,Family_4,340,58,1970,0.5,800,310,6.8,6.8,False,6.93542419838478,6.93542419838478,False,,38.45,True,,39.13,True,60.0,60,False,90.0,90,False,90.0,90,False,985.0,1576000,6.354838709677419,400.0,7.585788821732034,3880900,146.0,True
R0547,2025-02-13,2025,2,412,Family_4,341,58,1970,0.5,800,310,6.8,6.8,False,6.93542419838478,6.93542419838478,False,,38.45,True,,39.13,True,60.0,60,False,90.0,90,False,90.0,90,False,985.0,1576000,6.354838709677419,400.0,7.585788821732034,3880900,142.0,True
R0548,2025-02-13,2025,2,413,Family_4,342,58,1970,0.5,800,310,6.8,6.8,False,6.93542419838478,6.93542419838478,False,,38.45,True,,39.13,True,60.0,60,False,90.0,90,False,90.0,90,False,985.0,1576000,6.354838709677419,400.0,7.585788821732034,3880900,146.0,True
R0549,2025-02-14,2025,2,414,Family_5,343,59,2125,0.5,800,320,6.8,6.8,False,7.01772464775527,7.01772464775527,False,21.75,21.75,False,37.94,37.94,False,60.0,60,False,90.0,90,False,90.0,90,False,1062.5,1700000,6.640625,400.0,7.661527081358517,4515625,152.0,True
R0550,2025-02-14,2025,2,415,Family_5,344,59,2125,0.5,800,320,6.8,6.8,False,7.01772464775527,7.01772464775527,False,23.19,23.19,False,38.69,38.69,False,60.0,60,False,90.0,90,False,90.0,90,False,1062.5,1700000,6.640625,400.0,7.661527081358517,4515625,152.0,True
R0551,2025-02-14,2025,2,416,Family_5,345,59,2125,0.5,800,320,6.8,6.8,False,7.01772464775527,7.01772464775527,False,24.44,24.44,False,38.63,38.63,False,60.0,60,False,90.0,90,False,90.0,90,False,1062.5,1700000,6.640625,400.0,7.661527081358517,4515625,152.0,True
R0552,2025-02-14,2025,2,417,Family_5,346,59,2125,0.5,800,320,6.8,6.8,False,7.01772464775527,7.01772464775527,False,25.69,25.69,False,36.75,36.75,False,60.0,60,False,90.0,90,False,90.0,90,False,1062.5,1700000,6.640625,400.0,7.661527081358517,4515625,150.0,True
R0553,2025-02-14,2025,2,418,Family_4,343,59,2125,0.5,800,320,6.8,6.8,False,7.01772464775527,7.01772464775527,False,,38.45,True,,39.13,True,60.0,60,False,90.0,90,False,90.0,90,False,1062.5,1700000,6.640625,400.0,7.661527081358517,4515625,152.0,True
R0554,2025-02-14,2025,2,419,Family_4,344,59,2125,0.5,800,320,6.8,6.8,False,7.01772464775527,7.01772464775527,False,,38.45,True,,39.13,True,60.0,60,False,90.0,90,False,90.0,90,False,1062.5,1700000,6.640625,400.0,7.661527081358517,4515625,152.0,True
R0555,2025-02-14,2025,2,420,Family_4,345,59,2125,0.5,800,320,6.8,6.8,False,7.01772464775527,7.01772464775527,False,,38.45,True,,39.13,True,60.0,60,False,90.0,90,False,90.0,90,False,1062.5,1700000,6.640625,400.0,7.661527081358517,4515625,152.0,True
R0556,2025-02-14,2025,2,421,Family_4,346,59,2125,0.5,800,320,6.8,6.8,False,7.01772464775527,7.01772464775527,False,,38.45,True,,39.13,True,60.0,60,False,90.0,90,False,90.0,90,False,1062.5,1700000,6.640625,400.0,7.661527081358517,4515625,150.0,True
R0557,2025-02-18,2025,2,422,Family_5,347,60,760,0.5,800,165,5.0,5.0,False,5.45786105548703,5.45786105548703,False,18.25,18.25,False,37.25,37.25,False,60.0,60,False,90.0,90,False,90.0,90,False,380.0,608000,4.606060606060606,400.0,6.633318433280377,577600,90.0,True
R0558,2025-02-18,2025,2,423,Family_5,348,60,760,0.5,800,165,5.0,5.0,False,5.45786105548703,5.45786105548703,False,19.62,19.62,False,39.75,39.75,False,60.0,60,False,90.0,90,False,90.0,90,False,380.0,608000,4.606060606060606,400.0,6.633318433280377,577600,93.0,True
R0559,2025-02-18,2025,2,424,Family_5,349,60,760,0.5,800,165,5.0,5.0,False,5.45786105548703,5.45786105548703,False,21.25,21.25,False,39.69,39.69,False,60.0,60,False,90.0,90,False,90.0,90,False,380.0,608000,4.606060606060606,400.0,6.633318433280377,577600,90.0,True
R0560,2025-02-18,2025,2,425,Family_4,347,60,760,0.5,800,165,5.0,5.0,False,5.45786105548703,5.45786105548703,False,,38.45,True,,39.13,True,60.0,60,False,90.0,90,False,90.0,90,False,380.0,608000,4.606060606060606,400.0,6.633318433280377,577600,90.0,True
R0561,2025-02-18,2025,2,426,Family_4,348,60,760,0.5,800,165,5.0,5.0,False,5.45786105548703,5.45786105548703,False,,38.45,True,,39.13,True,60.0,60,False,90.0,90,False,90.0,90,False,380.0,608000,4.606060606060606,400.0,6.633318433280377,577600,93.0,True
R0562,2025-02-18,2025,2,427,Family_4,349,60,760,0.5,800,165,5.0,5.0,False,5.45786105548703,5.45786105548703,False,,38.45,True,,39.13,True,60.0,60,False,90.0,90,False,90.0,90,False,380.0,608000,4.606060606060606,400.0,6.633318433280377,577600,90.0,True
R0563,2025-02-19,2025,2,428,Family_5,350,61,1707,0.5,800,260,6.8,6.8,False,7.18680056709224,7.18680056709224,False,19.37,19.37,False,31.06,31.06,False,60.0,60,False,90.0,90,False,90.0,90,False,853.5,1365600,6.565384615384615,400.0,7.442492722794441,2913849,146.0,True
R0564,2025-02-19,2025,2,429,Family_5,351,61,1707,0.5,800,260,6.8,6.8,False,7.18680056709224,7.18680056709224,False,21.0,21.0,False,39.5,39.5,False,60.0,60,False,90.0,90,False,90.0,90,False,853.5,1365600,6.565384615384615,400.0,7.442492722794441,2913849,149.0,True
R0565,2025-02-19,2025,2,430,Family_4,350,61,1707,0.5,800,260,6.8,6.8,False,7.18680056709224,7.18680056709224,False,,38.45,True,,39.13,True,60.0,60,False,90.0,90,False,90.0,90,False,853.5,1365600,6.565384615384615,400.0,7.442492722794441,2913849,146.0,True
R0566,2025-02-19,2025,2,431,Family_4,351,61,1707,0.5,800,260,6.8,6.8,False,7.18680056709224,7.18680056709224,False,,38.45,True,,39.13,True,60.0,60,False,90.0,90,False,90.0,90,False,853.5,1365600,6.565384615384615,400.0,7.442492722794441,2913849,149.0,True
R0567,2025-02-20,2025,2,433,Family_5,352,62,2285,0.5,800,400,6.8,6.8,False,7.1991566842593,7.1991566842593,False,19.81,19.81,False,39.25,39.25,False,60.0,60,False,90.0,90,False,90.0,90,False,1142.5,1828000,5.7125,400.0,7.734121303328305,5221225,128.0,True
R0568,2025-02-20,2025,2,434,Family_5,353,62,2285,0.5,800,180,6.8,6.8,False,7.1991566842593,7.1991566842593,False,20.87,20.87,False,38.06,38.06,False,60.0,60,False,90.0,90,False,90.0,90,False,1142.5,1828000,12.69444444444444,400.0,7.734121303328305,5221225,169.0,True
R0569,2025-02-20,2025,2,435,Family_5,354,62,2285,0.5,800,170,6.8,6.8,False,7.1991566842593,7.1991566842593,False,22.06,22.06,False,38.88,38.88,False,60.0,60,False,90.0,90,False,90.0,90,False,1142.5,1828000,13.44117647058824,400.0,7.734121303328305,5221225,163.0,True
R0570,2025-02-20,2025,2,436,Family_4,352,62,2285,0.5,800,400,6.8,6.8,False,7.1991566842593,7.1991566842593,False,,38.45,True,,39.13,True,60.0,60,False,90.0,90,False,90.0,90,False,1142.5,1828000,5.7125,400.0,7.734121303328305,5221225,128.0,True
R0571,2025-02-20,2025,2,437,Family_4,353,62,2285,0.5,800,180,6.8,6.8,False,7.1991566842593,7.1991566842593,False,,38.45,True,,39.13,True,60.0,60,False,90.0,90,False,90.0,90,False,1142.5,1828000,12.69444444444444,400.0,7.734121303328305,5221225,169.0,True
R0572,2025-02-20,2025,2,438,Family_4,354,62,2285,0.5,800,170,6.8,6.8,False,7.1991566842593,7.1991566842593,False,,38.45,True,,39.13,True,60.0,60,False,90.0,90,False,90.0,90,False,1142.5,1828000,13.44117647058824,400.0,7.734121303328305,5221225,163.0,True
R0573,2025-02-25,2025,2,439,Family_5,355,63,2210,0.5,800,150,6.8,6.8,False,7.17560912488538,7.17560912488538,False,10.31,10.31,False,37.31,37.31,False,60.0,60,False,90.0,90,False,90.0,90,False,1105.0,1768000,14.73333333333333,400.0,7.700747794511798,4884100,145.0,True
R0574,2025-02-25,2025,2,440,Family_5,356,63,2210,0.5,800,150,6.8,6.8,False,7.17560912488538,7.17560912488538,False,11.25,11.25,False,39.06,39.06,False,60.0,60,False,90.0,90,False,90.0,90,False,1105.0,1768000,14.73333333333333,400.0,7.700747794511798,4884100,144.0,True
R0575,2025-02-25,2025,2,441,Family_5,357,63,2210,0.5,800,150,6.8,6.8,False,7.17560912488538,7.17560912488538,False,14.63,14.63,False,38.56,38.56,False,60.0,60,False,90.0,90,False,90.0,90,False,1105.0,1768000,14.73333333333333,400.0,7.700747794511798,4884100,145.0,True
R0576,2025-02-25,2025,2,442,Family_4,355,63,2210,0.5,800,150,6.8,6.8,False,7.17560912488538,7.17560912488538,False,,38.45,True,,39.13,True,60.0,60,False,90.0,90,False,90.0,90,False,1105.0,1768000,14.73333333333333,400.0,7.700747794511798,4884100,145.0,True
R0577,2025-02-25,2025,2,443,Family_4,356,63,2210,0.5,800,150,6.8,6.8,False,7.17560912488538,7.17560912488538,False,,38.45,True,,39.13,True,60.0,60,False,90.0,90,False,90.0,90,False,1105.0,1768000,14.73333333333333,400.0,7.700747794511798,4884100,144.0,True
R0578,2025-02-25,2025,2,444,Family_4,357,63,2210,0.5,800,150,6.8,6.8,False,7.17560912488538,7.17560912488538,False,,38.45,True,,39.13,True,60.0,60,False,90.0,90,False,90.0,90,False,1105.0,1768000,14.73333333333333,400.0,7.700747794511798,4884100,145.0,True
R0579,2025-02-26,2025,2,445,Family_5,358,64,1800,0.5,800,160,6.8,6.8,False,7.31074298056432,7.31074298056432,False,19.12,19.12,False,38.81,38.81,False,60.0,60,False,90.0,90,False,90.0,90,False,900.0,1440000,11.25,400.0,7.495541943884256,3240000,159.0,True
R0580,2025-02-26,2025,2,446,Family_5,359,64,1800,0.5,800,150,6.8,6.8,False,7.31074298056432,7.31074298056432,False,20.37,20.37,False,38.75,38.75,False,60.0,60,False,90.0,90,False,90.0,90,False,900.0,1440000,12.0,400.0,7.495541943884256,3240000,147.0,True
R0581,2025-02-26,2025,2,447,Family_5,360,64,1800,0.5,800,150,6.8,6.8,False,7.31074298056432,7.31074298056432,False,21.94,21.94,False,40.38,40.38,False,60.0,60,False,90.0,90,False,90.0,90,False,900.0,1440000,12.0,400.0,7.495541943884256,3240000,149.0,True
R0582,2025-02-26,2025,2,448,Family_4,358,64,1800,0.5,800,160,6.8,6.8,False,7.31074298056432,7.31074298056432,False,,38.45,True,,39.13,True,60.0,60,False,90.0,90,False,90.0,90,False,900.0,1440000,11.25,400.0,7.495541943884256,3240000,159.0,True
R0583,2025-02-26,2025,2,449,Family_4,359,64,1800,0.5,800,150,6.8,6.8,False,7.31074298056432,7.31074298056432,False,,38.45,True,,39.13,True,60.0,60,False,90.0,90,False,90.0,90,False,900.0,1440000,12.0,400.0,7.495541943884256,3240000,147.0,True
R0584,2025-02-26,2025,2,450,Family_4,360,64,1800,0.5,800,150,6.8,6.8,False,7.31074298056432,7.31074298056432,False,,38.45,True,,39.13,True,60.0,60,False,90.0,90,False,90.0,90,False,900.0,1440000,12.0,400.0,7.495541943884256,3240000,149.0,True
R0585,2025-03-05,2025,3,451,Family_5,361,65,1727,0.5,800,150,6.8,6.8,False,6.858469073438,6.858469073438,False,12.31,12.31,False,36.69,36.69,False,60.0,60,False,90.0,90,False,90.0,90,False,863.5,1381600,11.51333333333333,400.0,7.454141078146678,2982529,139.0,True
R0586,2025-03-05,2025,3,452,Family_5,362,65,1727,0.5,800,160,6.8,6.8,False,6.858469073438,6.858469073438,False,14.56,14.56,False,39.25,39.25,False,60.0,60,False,90.0,90,False,90.0,90,False,863.5,1381600,10.79375,400.0,7.454141078146678,2982529,141.0,True
R0587,2025-03-05,2025,3,453,Family_5,363,65,1727,0.5,800,160,6.8,6.8,False,6.858469073438,6.858469073438,False,17.37,17.37,False,39.0,39.0,False,60.0,60,False,90.0,90,False,90.0,90,False,863.5,1381600,10.79375,400.0,7.454141078146678,2982529,140.0,True
R0588,2025-03-05,2025,3,454,Family_5,364,65,1727,0.5,800,160,6.8,6.8,False,6.858469073438,6.858469073438,False,19.37,19.37,False,39.63,39.63,False,60.0,60,False,90.0,90,False,90.0,90,False,863.5,1381600,10.79375,400.0,7.454141078146678,2982529,134.0,True
R0589,2025-03-05,2025,3,455,Family_5,365,65,1727,0.5,800,160,6.8,6.8,False,6.858469073438,6.858469073438,False,21.31,21.31,False,39.13,39.13,False,60.0,60,False,90.0,90,False,90.0,90,False,863.5,1381600,10.79375,400.0,7.454141078146678,2982529,134.0,True
R0590,2025-03-05,2025,3,456,Family_4,361,65,1727,0.5,800,150,6.8,6.8,False,6.858469073438,6.858469073438,False,,38.45,True,,39.13,True,60.0,60,False,90.0,90,False,90.0,90,False,863.5,1381600,11.51333333333333,400.0,7.454141078146678,2982529,139.0,True
R0591,2025-03-05,2025,3,457,Family_4,362,65,1727,0.5,800,160,6.8,6.8,False,6.858469073438,6.858469073438,False,,38.45,True,,39.13,True,60.0,60,False,90.0,90,False,90.0,90,False,863.5,1381600,10.79375,400.0,7.454141078146678,2982529,141.0,True
R0592,2025-03-05,2025,3,458,Family_4,363,65,1727,0.5,800,160,6.8,6.8,False,6.858469073438,6.858469073438,False,,38.45,True,,39.13,True,60.0,60,False,90.0,90,False,90.0,90,False,863.5,1381600,10.79375,400.0,7.454141078146678,2982529,140.0,True
R0593,2025-03-05,2025,3,459,Family_4,364,65,1727,0.5,800,160,6.8,6.8,False,6.858469073438,6.858469073438,False,,38.45,True,,39.13,True,60.0,60,False,90.0,90,False,90.0,90,False,863.5,1381600,10.79375,400.0,7.454141078146678,2982529,134.0,True
R0594,2025-03-05,2025,3,460,Family_4,365,65,1727,0.5,800,160,6.8,6.8,False,6.858469073438,6.858469073438,False,,38.45,True,,39.13,True,60.0,60,False,90.0,90,False,90.0,90,False,863.5,1381600,10.79375,400.0,7.454141078146678,2982529,134.0,True
R0595,2025-03-06,2025,3,462,Family_5,366,66,2240,0.5,800,165,6.8,6.8,False,7.36357220351662,7.36357220351662,False,20.4,20.4,False,39.8,39.8,False,60.0,60,False,90.0,90,False,90.0,90,False,1120.0,1792000,13.57575757575758,400.0,7.714231144849085,5017600,145.0,True
R0596,2025-03-06,2025,3,463,Family_5,367,66,2240,0.5,800,165,6.8,6.8,False,7.36357220351662,7.36357220351662,False,22.6,22.6,False,40.9,40.9,False,60.0,60,False,90.0,90,False,90.0,90,False,1120.0,1792000,13.57575757575758,400.0,7.714231144849085,5017600,146.0,True
R0597,2025-03-06,2025,3,464,Family_5,368,66,2240,0.5,800,165,6.8,6.8,False,7.36357220351662,7.36357220351662,False,24.1,24.1,False,39.8,39.8,False,60.0,60,False,90.0,90,False,90.0,90,False,1120.0,1792000,13.57575757575758,400.0,7.714231144849085,5017600,146.0,True
R0598,2025-03-06,2025,3,465,Family_5,369,66,2240,0.5,800,165,6.8,6.8,False,7.36357220351662,7.36357220351662,False,26.2,26.2,False,40.8,40.8,False,60.0,60,False,90.0,90,False,90.0,90,False,1120.0,1792000,13.57575757575758,400.0,7.714231144849085,5017600,145.0,True
R0599,2025-03-06,2025,3,466,Family_4,366,66,2240,0.5,800,165,6.8,6.8,False,7.36357220351662,7.36357220351662,False,,38.45,True,,39.13,True,60.0,60,False,90.0,90,False,90.0,90,False,1120.0,1792000,13.57575757575758,400.0,7.714231144849085,5017600,145.0,True
R0600,2025-03-06,2025,3,467,Family_4,367,66,2240,0.5,800,165,6.8,6.8,False,7.36357220351662,7.36357220351662,False,,38.45,True,,39.13,True,60.0,60,False,90.0,90,False,90.0,90,False,1120.0,1792000,13.57575757575758,400.0,7.714231144849085,5017600,146.0,True
R0601,2025-03-06,2025,3,468,Family_4,368,66,2240,0.5,800,165,6.8,6.8,False,7.36357220351662,7.36357220351662,False,,38.45,True,,39.13,True,60.0,60,False,90.0,90,False,90.0,90,False,1120.0,1792000,13.57575757575758,400.0,7.714231144849085,5017600,146.0,True
R0602,2025-03-06,2025,3,469,Family_4,369,66,2240,0.5,800,165,6.8,6.8,False,7.36357220351662,7.36357220351662,False,,38.45,True,,39.13,True,60.0,60,False,90.0,90,False,90.0,90,False,1120.0,1792000,13.57575757575758,400.0,7.714231144849085,5017600,145.0,True
R0603,2025-03-07,2025,3,470,Family_5,370,67,1902,0.5,800,155,6.8,6.8,False,7.07618329135664,7.07618329135664,False,35.8,35.8,False,14.3,14.3,False,60.0,60,False,90.0,90,False,90.0,90,False,951.0,1521600,12.27096774193548,400.0,7.550661243105336,3617604,130.0,True
R0604,2025-03-07,2025,3,471,Family_5,371,67,1902,0.5,800,160,6.8,6.8,False,7.07618329135664,7.07618329135664,False,38.9,38.9,False,15.5,15.5,False,60.0,60,False,90.0,90,False,90.0,90,False,951.0,1521600,11.8875,400.0,7.550661243105336,3617604,137.0,True
R0605,2025-03-07,2025,3,472,Family_5,372,67,1902,0.5,800,160,6.8,6.8,False,7.07618329135664,7.07618329135664,False,37.4,37.4,False,17.8,17.8,False,60.0,60,False,90.0,90,False,90.0,90,False,951.0,1521600,11.8875,400.0,7.550661243105336,3617604,144.0,True
R0606,2025-03-07,2025,3,473,Family_4,370,67,1902,0.5,800,155,6.8,6.8,False,7.07618329135664,7.07618329135664,False,,38.45,True,,39.13,True,60.0,60,False,90.0,90,False,90.0,90,False,951.0,1521600,12.27096774193548,400.0,7.550661243105336,3617604,130.0,True
R0607,2025-03-07,2025,3,474,Family_4,371,67,1902,0.5,800,160,6.8,6.8,False,7.07618329135664,7.07618329135664,False,,38.45,True,,39.13,True,60.0,60,False,90.0,90,False,90.0,90,False,951.0,1521600,11.8875,400.0,7.550661243105336,3617604,137.0,True
R0608,2025-03-07,2025,3,475,Family_4,372,67,1902,0.5,800,160,6.8,6.8,False,7.07618329135664,7.07618329135664,False,,38.45,True,,39.13,True,60.0,60,False,90.0,90,False,90.0,90,False,951.0,1521600,11.8875,400.0,7.550661243105336,3617604,144.0,True
R0609,2025-03-07,2025,3,476,Family_5,371,68,1902,0.5,800,160,,6.8,True,7.08,7.08,False,,22.44,True,,39.19,True,,60,True,,90,True,,90,True,951.0,1521600,11.8875,400.0,7.550661243105336,3617604,137.0,True
R0610,2025-03-07,2025,3,477,Family_5,372,68,1902,0.5,800,160,,6.8,True,7.08,7.08,False,,22.44,True,,39.19,True,,60,True,,90,True,,90,True,951.0,1521600,11.8875,400.0,7.550661243105336,3617604,144.0,True
R0611,2025-03-12,2025,3,478,Family_10,373,69,5573,0.5,800,550,10.0,10.0,False,11.0719023576842,11.0719023576842,False,16.56,16.56,False,20.0,20.0,False,50.0,50,False,50.0,50,False,50.0,50,False,2786.5,4458400,10.13272727272727,400.0,8.625688787569537,31058329,162.0,True
R0612,2025-03-12,2025,3,479,Family_10,374,69,5573,0.5,800,550,10.0,10.0,False,11.0719023576842,11.0719023576842,False,16.81,16.81,False,20.44,20.44,False,50.0,50,False,50.0,50,False,50.0,50,False,2786.5,4458400,10.13272727272727,400.0,8.625688787569537,31058329,153.0,True
R0613,2025-03-12,2025,3,480,Family_10,375,69,5573,0.5,800,550,10.0,10.0,False,11.0719023576842,11.0719023576842,False,17.0,17.0,False,21.19,21.19,False,50.0,50,False,50.0,50,False,50.0,50,False,2786.5,4458400,10.13272727272727,400.0,8.625688787569537,31058329,108.0,True
R0614,2025-03-18,2025,3,485,Family_5,376,70,1710,0.5,800,160,6.8,6.8,False,7.36427195201448,7.36427195201448,False,16.62,16.62,False,38.5,38.5,False,60.0,60,False,90.0,90,False,90.0,90,False,855.0,1368000,10.6875,400.0,7.444248649496705,2924100,143.0,True
R0615,2025-03-18,2025,3,486,Family_5,377,70,1710,0.5,800,400,6.8,6.8,False,7.36427195201448,7.36427195201448,False,19.12,19.12,False,38.25,38.25,False,60.0,60,False,90.0,90,False,90.0,90,False,855.0,1368000,4.275,400.0,7.444248649496705,2924100,143.0,True
R0616,2025-03-18,2025,3,487,Family_4,376,70,1710,0.5,800,160,6.8,6.8,False,7.36427195201448,7.36427195201448,False,,38.45,True,,39.13,True,60.0,60,False,90.0,90,False,90.0,90,False,855.0,1368000,10.6875,400.0,7.444248649496705,2924100,143.0,True
R0617,2025-03-18,2025,3,488,Family_4,377,70,1710,0.5,800,400,6.8,6.8,False,7.36427195201448,7.36427195201448,False,,38.45,True,,39.13,True,60.0,60,False,90.0,90,False,90.0,90,False,855.0,1368000,4.275,400.0,7.444248649496705,2924100,143.0,True
R0618,2025-03-19,2025,3,489,Family_5,378,71,1707,0.5,800,150,6.8,6.8,False,6.9460541201809,6.9460541201809,False,20.56,20.56,False,23.25,23.25,False,60.0,60,False,90.0,90,False,90.0,90,False,853.5,1365600,11.38,400.0,7.442492722794441,2913849,138.0,True
R0619,2025-03-19,2025,3,490,Family_5,379,71,1707,0.5,800,160,6.8,6.8,False,6.9460541201809,6.9460541201809,False,22.31,22.31,False,39.06,39.06,False,60.0,60,False,90.0,90,False,90.0,90,False,853.5,1365600,10.66875,400.0,7.442492722794441,2913849,145.0,True
R0620,2025-03-19,2025,3,491,Family_5,380,72,2245,0.5,800,190,7.5,7.5,False,7.53638422447017,7.53638422447017,False,24.62,24.62,False,39.19,39.19,False,60.0,60,False,90.0,90,False,90.0,90,False,1122.5,1796000,11.81578947368421,400.0,7.716460800176355,5040025,161.0,True
R0621,2025-03-19,2025,3,492,Family_5,381,72,2245,0.5,800,170,7.5,7.5,False,7.53638422447017,7.53638422447017,False,25.25,25.25,False,39.81,39.81,False,60.0,60,False,90.0,90,False,90.0,90,False,1122.5,1796000,13.20588235294118,400.0,7.716460800176355,5040025,148.0,True
R0622,2025-03-19,2025,3,493,Family_5,382,72,2245,0.5,800,170,7.5,7.5,False,7.53638422447017,7.53638422447017,False,25.94,25.94,False,39.31,39.31,False,60.0,60,False,90.0,90,False,90.0,90,False,1122.5,1796000,13.20588235294118,400.0,7.716460800176355,5040025,144.0,True
R0623,2025-03-19,2025,3,494,Family_4,378,71,1707,0.5,800,150,6.8,6.8,False,6.9460541201809,6.9460541201809,False,,38.45,True,,39.13,True,60.0,60,False,90.0,90,False,90.0,90,False,853.5,1365600,11.38,400.0,7.442492722794441,2913849,138.0,True
R0624,2025-03-19,2025,3,495,Family_4,379,71,1707,0.5,800,160,6.8,6.8,False,6.9460541201809,6.9460541201809,False,,38.45,True,,39.13,True,60.0,60,False,90.0,90,False,90.0,90,False,853.5,1365600,10.66875,400.0,7.442492722794441,2913849,145.0,True
R0625,2025-03-19,2025,3,496,Family_4,380,72,2245,0.5,800,190,7.5,7.5,False,7.53638422447017,7.53638422447017,False,,38.45,True,,39.13,True,60.0,60,False,90.0,90,False,90.0,90,False,1122.5,1796000,11.81578947368421,400.0,7.716460800176355,5040025,161.0,True
R0626,2025-03-19,2025,3,497,Family_4,381,72,2245,0.5,800,170,7.5,7.5,False,7.53638422447017,7.53638422447017,False,,38.45,True,,39.13,True,60.0,60,False,90.0,90,False,90.0,90,False,1122.5,1796000,13.20588235294118,400.0,7.716460800176355,5040025,148.0,True
R0627,2025-03-19,2025,3,498,Family_4,382,72,2245,0.5,800,170,7.5,7.5,False,7.53638422447017,7.53638422447017,False,,38.45,True,,39.13,True,60.0,60,False,90.0,90,False,90.0,90,False,1122.5,1796000,13.20588235294118,400.0,7.716460800176355,5040025,144.0,True
R0628,2025-03-20,2025,3,499,Family_5,383,73,2125,0.5,800,165,6.8,6.8,False,7.27968490379917,7.27968490379917,False,23.5,23.5,False,37.38,37.38,False,60.0,60,False,90.0,90,False,90.0,90,False,1062.5,1700000,12.87878787878788,400.0,7.661527081358517,4515625,145.0,True
R0629,2025-03-20,2025,3,500,Family_5,384,74,2840,0.5,800,220,7.5,7.5,False,7.83486785800409,7.83486785800409,False,25.62,25.62,False,39.25,39.25,False,60.0,60,False,90.0,90,False,90.0,90,False,1420.0,2272000,12.90909090909091,400.0,7.951559331155252,8065600,155.0,True
R0630,2025-03-20,2025,3,501,Family_4,383,73,2125,0.5,800,165,6.8,6.8,False,7.27968490379917,7.27968490379917,False,,38.45,True,,39.13,True,60.0,60,False,90.0,90,False,90.0,90,False,1062.5,1700000,12.87878787878788,400.0,7.661527081358517,4515625,145.0,True
R0631,2025-03-20,2025,3,502,Family_4,384,74,2840,0.5,800,220,7.5,7.5,False,7.83486785800409,7.83486785800409,False,,38.45,True,,39.13,True,60.0,60,False,90.0,90,False,90.0,90,False,1420.0,2272000,12.90909090909091,400.0,7.951559331155252,8065600,155.0,True
R0632,2025-03-21,2025,3,503,Family_5,385,75,1840,0.5,800,160,6.8,6.8,False,7.06223746562514,7.06223746562514,False,22.81,22.81,False,39.0,39.0,False,60.0,60,False,90.0,90,False,90.0,90,False,920.0,1472000,11.5,400.0,7.517520850603031,3385600,148.0,True
R0633,2025-03-21,2025,3,504,Family_5,386,75,1840,0.5,800,160,6.8,6.8,False,7.06223746562514,7.06223746562514,False,24.56,24.56,False,39.81,39.81,False,60.0,60,False,90.0,90,False,90.0,90,False,920.0,1472000,11.5,400.0,7.517520850603031,3385600,146.0,True
R0634,2025-03-21,2025,3,505,Family_4,385,75,1840,0.5,800,160,6.8,6.8,False,7.06223746562514,7.06223746562514,False,,38.45,True,,39.13,True,60.0,60,False,90.0,90,False,90.0,90,False,920.0,1472000,11.5,400.0,7.517520850603031,3385600,148.0,True
R0635,2025-03-21,2025,3,506,Family_4,386,75,1840,0.5,800,160,6.8,6.8,False,7.06223746562514,7.06223746562514,False,,38.45,True,,39.13,True,60.0,60,False,90.0,90,False,90.0,90,False,920.0,1472000,11.5,400.0,7.517520850603031,3385600,146.0,True
R0636,2025-03-25,2025,3,507,Family_5,387,76,1755,0.5,800,160,6.8,6.8,False,6.93816890482313,6.93816890482313,False,17.44,17.44,False,39.19,39.19,False,60.0,60,False,90.0,90,False,90.0,90,False,877.5,1404000,10.96875,400.0,7.470224135899966,3080025,148.0,True
R0637,2025-03-25,2025,3,508,Family_5,388,76,1755,0.5,800,160,6.8,6.8,False,6.93816890482313,6.93816890482313,False,19.31,19.31,False,36.69,36.69,False,60.0,60,False,90.0,90,False,90.0,90,False,877.5,1404000,10.96875,400.0,7.470224135899966,3080025,148.0,True
R0638,2025-03-25,2025,3,509,Family_4,387,76,1755,0.5,800,160,6.8,6.8,False,6.93816890482313,6.93816890482313,False,,38.45,True,,39.13,True,60.0,60,False,90.0,90,False,90.0,90,False,877.5,1404000,10.96875,400.0,7.470224135899966,3080025,148.0,True
R0639,2025-03-25,2025,3,510,Family_4,388,76,1755,0.5,800,160,6.8,6.8,False,6.93816890482313,6.93816890482313,False,,38.45,True,,39.13,True,60.0,60,False,90.0,90,False,90.0,90,False,877.5,1404000,10.96875,400.0,7.470224135899966,3080025,148.0,True
R0640,2025-03-26,2025,3,511,Family_5,389,77,1920,0.5,800,160,6.8,6.8,False,6.9659231855767,6.9659231855767,False,21.31,21.31,False,39.13,39.13,False,60.0,60,False,90.0,90,False,90.0,90,False,960.0,1536000,12.0,400.0,7.560080465021827,3686400,152.0,True
R0641,2025-03-26,2025,3,512,Family_5,390,77,1920,0.5,800,160,6.8,6.8,False,6.9659231855767,6.9659231855767,False,23.12,23.12,False,39.5,39.5,False,60.0,60,False,90.0,90,False,90.0,90,False,960.0,1536000,12.0,400.0,7.560080465021827,3686400,152.0,True
R0642,2025-03-26,2025,3,513,Family_4,389,77,1920,0.5,800,160,6.8,6.8,False,6.9659231855767,6.9659231855767,False,,38.45,True,,39.13,True,60.0,60,False,90.0,90,False,90.0,90,False,960.0,1536000,12.0,400.0,7.560080465021827,3686400,152.0,True
R0643,2025-03-26,2025,3,514,Family_4,390,77,1920,0.5,800,160,6.8,6.8,False,6.9659231855767,6.9659231855767,False,,38.45,True,,39.13,True,60.0,60,False,90.0,90,False,90.0,90,False,960.0,1536000,12.0,400.0,7.560080465021827,3686400,152.0,True
R0644,2025-03-27,2025,3,515,Family_5,391,78,2240,0.5,800,210,6.8,6.8,False,7.61730918099499,7.61730918099499,False,21.75,21.75,False,38.94,38.94,False,60.0,60,False,90.0,90,False,90.0,90,False,1120.0,1792000,10.66666666666667,400.0,7.714231144849085,5017600,150.0,True
R0645,2025-03-27,2025,3,516,Family_5,392,78,2240,0.5,800,200,6.8,6.8,False,7.61730918099499,7.61730918099499,False,23.0,23.0,False,34.88,34.88,False,60.0,60,False,90.0,90,False,90.0,90,False,1120.0,1792000,11.2,400.0,7.714231144849085,5017600,146.0,True
R0646,2025-03-27,2025,3,517,Family_4,391,78,2240,0.5,800,210,6.8,6.8,False,7.61730918099499,7.61730918099499,False,,38.45,True,,39.13,True,60.0,60,False,90.0,90,False,90.0,90,False,1120.0,1792000,10.66666666666667,400.0,7.714231144849085,5017600,150.0,True
R0647,2025-03-27,2025,3,518,Family_4,392,78,2240,0.5,800,200,6.8,6.8,False,7.61730918099499,7.61730918099499,False,,38.45,True,,39.13,True,60.0,60,False,90.0,90,False,90.0,90,False,1120.0,1792000,11.2,400.0,7.714231144849085,5017600,146.0,True
R0648,2025-04-01,2025,4,519,Family_10,393,79,6360,0.5,800,200,10.0,10.0,False,10.79,10.79,False,15.35,15.35,False,15.19,15.19,False,50.0,50,False,50.0,50,False,50.0,50,False,3180.0,5088000,31.8,400.0,8.757783656334167,40449600,240.0,True
R0649,2025-04-01,2025,4,520,Family_10,394,79,6360,0.5,800,140,10.0,10.0,False,,8.43,True,15.81,15.81,False,16.62,16.62,False,50.0,50,False,50.0,50,False,50.0,50,False,3180.0,5088000,45.42857142857143,400.0,8.757783656334167,40449600,173.0,True
R0650,2025-04-01,2025,4,521,Family_10,395,79,6360,0.5,800,110,10.0,10.0,False,,8.43,True,16.06,16.06,False,18.75,18.75,False,50.0,50,False,50.0,50,False,50.0,50,False,3180.0,5088000,57.81818181818182,400.0,8.757783656334167,40449600,138.0,True
R0651,2025-04-01,2025,4,522,Family_10,396,79,6360,0.5,800,100,10.0,10.0,False,,8.43,True,16.25,16.25,False,19.25,19.25,False,50.0,50,False,50.0,50,False,50.0,50,False,3180.0,5088000,63.6,400.0,8.757783656334167,40449600,127.0,True
R0652,2025-04-01,2025,4,523,Family_10,397,79,6360,0.5,800,105,10.0,10.0,False,,8.43,True,16.25,16.25,False,19.5,19.5,False,50.0,50,False,50.0,50,False,50.0,50,False,3180.0,5088000,60.57142857142857,400.0,8.757783656334167,40449600,130.0,True
R0653,2025-04-02,2025,4,524,Family_10,398,80,3997,0.5,800,120,9.0,9.0,False,9.81,9.81,False,17.81,17.81,False,21.19,21.19,False,50.0,50,False,50.0,50,False,50.0,50,False,1998.5,3197600,33.30833333333333,400.0,8.293299358711323,15976009,145.0,True
R0654,2025-04-08,2025,4,525,Family_5,399,81,1323,0.4,800,110,6.8,6.8,False,6.86776084374844,6.86776084374844,False,20.25,20.25,False,38.69,38.69,False,60.0,60,False,90.0,90,False,90.0,90,False,529.2,1058400,12.02727272727273,320.0,7.187657164114956,1750329,122.0,True
R0655,2025-04-08,2025,4,526,Family_5,400,81,1323,0.5,800,150,6.8,6.8,False,6.86776084374844,6.86776084374844,False,21.81,21.81,False,38.81,38.81,False,60.0,60,False,90.0,90,False,90.0,90,False,661.5,1058400,8.82,400.0,7.187657164114956,1750329,113.0,True
R0656,2025-04-08,2025,4,527,Family_4,399,81,1323,0.4,800,110,6.8,6.8,False,6.86776084374844,6.86776084374844,False,,38.45,True,,39.13,True,60.0,60,False,90.0,90,False,90.0,90,False,529.2,1058400,12.02727272727273,320.0,7.187657164114956,1750329,122.0,True
R0657,2025-04-08,2025,4,528,Family_4,400,81,1323,0.5,800,150,6.8,6.8,False,6.86776084374844,6.86776084374844,False,,38.45,True,,39.13,True,60.0,60,False,90.0,90,False,90.0,90,False,661.5,1058400,8.82,400.0,7.187657164114956,1750329,113.0,True
R0658,2025-04-09,2025,4,529,Family_5,401,82,3915,0.5,800,700,10.0,10.0,False,10.0431848763209,10.0431848763209,False,22.44,22.44,False,38.63,38.63,False,60.0,60,False,90.0,90,False,90.0,90,False,1957.5,3132000,5.592857142857143,400.0,8.272570608424903,15327225,139.0,True
R0659,2025-04-09,2025,4,530,Family_5,402,83,3113,0.5,800,700,10.0,10.0,False,10.1706293044978,10.1706293044978,False,23.37,23.37,False,38.5,38.5,False,60.0,60,False,90.0,90,False,90.0,90,False,1556.5,2490400,4.447142857142858,400.0,8.043342170441608,9690769,198.0,True
R0660,2025-04-09,2025,4,531,Family_5,403,83,3113,0.5,800,500,10.0,10.0,False,10.1706293044978,10.1706293044978,False,24.0,24.0,False,38.31,38.31,False,60.0,60,False,90.0,90,False,90.0,90,False,1556.5,2490400,6.226,400.0,8.043342170441608,9690769,222.0,True
R0661,2025-04-09,2025,4,532,Family_4,401,82,3915,0.5,800,700,10.0,10.0,False,10.0431848763209,10.0431848763209,False,,38.45,True,,39.13,True,60.0,60,False,90.0,90,False,90.0,90,False,1957.5,3132000,5.592857142857143,400.0,8.272570608424903,15327225,139.0,True
R0662,2025-04-09,2025,4,533,Family_4,402,83,3113,0.5,800,700,10.0,10.0,False,10.1706293044978,10.1706293044978,False,,38.45,True,,39.13,True,60.0,60,False,90.0,90,False,90.0,90,False,1556.5,2490400,4.447142857142858,400.0,8.043342170441608,9690769,198.0,True
R0663,2025-04-09,2025,4,534,Family_4,403,83,3113,0.5,800,500,10.0,10.0,False,10.1706293044978,10.1706293044978,False,,38.45,True,,39.13,True,60.0,60,False,90.0,90,False,90.0,90,False,1556.5,2490400,6.226,400.0,8.043342170441608,9690769,222.0,True
R0664,2025-04-10,2025,4,535,Family_5,404,84,2390,0.5,800,180,6.8,6.8,False,8.07456309583627,8.07456309583627,False,23.5,23.5,False,38.13,38.13,False,60.0,60,False,90.0,90,False,90.0,90,False,1195.0,1912000,13.27777777777778,400.0,7.779048644925556,5712100,171.0,True
R0665,2025-04-10,2025,4,536,Family_5,405,84,2390,0.5,800,160,6.8,6.8,False,8.07456309583627,8.07456309583627,False,24.75,24.75,False,39.0,39.0,False,60.0,60,False,90.0,90,False,90.0,90,False,1195.0,1912000,14.9375,400.0,7.779048644925556,5712100,149.0,True
R0666,2025-04-10,2025,4,537,Family_4,404,84,2390,0.5,800,180,6.8,6.8,False,8.07456309583627,8.07456309583627,False,,38.45,True,,39.13,True,60.0,60,False,90.0,90,False,90.0,90,False,1195.0,1912000,13.27777777777778,400.0,7.779048644925556,5712100,171.0,True
R0667,2025-04-10,2025,4,538,Family_4,405,84,2390,0.5,800,160,6.8,6.8,False,8.07456309583627,8.07456309583627,False,,38.45,True,,39.13,True,60.0,60,False,90.0,90,False,90.0,90,False,1195.0,1912000,14.9375,400.0,7.779048644925556,5712100,149.0,True
R0668,2025-04-11,2025,4,539,Family_5,406,85,2001,0.5,800,170,6.8,6.8,False,6.8,6.8,False,,22.44,True,,39.19,True,60.0,60,False,90.0,90,False,90.0,90,False,1000.5,1600800,11.77058823529412,400.0,7.601402334583733,4004001,152.0,True
R0669,2025-04-11,2025,4,540,Family_4,406,85,2001,0.5,800,170,6.8,6.8,False,7.43,7.43,False,,38.45,True,,39.13,True,60.0,60,False,90.0,90,False,90.0,90,False,1000.5,1600800,11.77058823529412,400.0,7.601402334583733,4004001,152.0,True
R0670,2025-04-22,2025,4,541,Family_4,407,86,512,0.5,800,80,5.4,5.4,False,5.58444874377656,5.58444874377656,False,,38.45,True,,39.13,True,60.0,60,False,90.0,90,False,90.0,90,False,256.0,409600,6.4,400.0,6.238324625039508,262144,71.0,True
R0671,2025-04-22,2025,4,542,Family_4,408,86,512,0.5,800,80,5.4,5.4,False,5.58444874377656,5.58444874377656,False,,38.45,True,,39.13,True,60.0,60,False,90.0,90,False,90.0,90,False,256.0,409600,6.4,400.0,6.238324625039508,262144,72.0,True
R0672,2025-04-22,2025,4,543,Family_4,409,86,512,0.5,800,80,5.4,5.4,False,5.58444874377656,5.58444874377656,False,,38.45,True,,39.13,True,60.0,60,False,90.0,90,False,90.0,90,False,256.0,409600,6.4,400.0,6.238324625039508,262144,62.0,True
